Repository: mfaizansworkspace-ai/Hydrogen-Embrittlement-in-Austenetic-SS

# HE-Austenite

An open dataset of hydrogen embrittlement in austenitic stainless steels tested in **hydrogen gas**, with weld metal recorded separately from base metal.

**Version 1.0** · 113 records · 9 sources, 1983–2024 · Data CC BY 4.0 · Code MIT

## Why this dataset exists

Hydrogen infrastructure is welded. Refuelling stations run at 70 MPa, storage vessels and tube trailers are welded assemblies, and repurposing existing pipe networks depends on how the joints behave rather than the plate.

A weld is a casting sitting inside a wrought product. Its structure is dendritic, its composition differs from the parent metal, and austenitic stainless weld metal deliberately retains a few percent of delta ferrite to avoid solidification cracking. Delta ferrite is body-centred cubic, in which hydrogen moves orders of magnitude faster than in austenite. The weld is therefore the part of a joint least like the material a designer looked up, and the part hydrogen reaches first.

Most published embrittlement data covers base metal, and most recent weld studies charge specimens electrochemically, which cannot be converted to an equivalent gas pressure without assumptions about charging efficiency. This dataset keeps only gaseous exposure and records the weld zone for every row.

## Headline results

| Zone | n | Median relative reduction of area |
|---|---|---|
| Base metal | 36 | 0.85 |
| Whole welded joint | 24 | 0.83 |
| Weld metal only | 14 | 0.49 |

# HE-Austenite

An open dataset of hydrogen embrittlement in austenitic stainless steels tested in **hydrogen gas**, with weld data recorded separately from base metal.

Version 0.1 · 113 records · 9 sources, 1983–2024 · Data CC BY 4.0, code MIT

## Why this exists

Hydrogen infrastructure is welded, and the weld is the part of a joint least like the material a designer looks up. Most hydrogen embrittlement data covers base metal, and most recent weld studies charge specimens electrochemically, which cannot be converted to an equivalent gas pressure. This dataset keeps only gas exposure and records the weld zone for every row.

## Headline numbers

| | n | Median relative reduction of area |
|---|---|---|
| Base metal | 36 | 0.85 |
| Whole welded joint | 24 | 0.83 |
| Weld metal only | 14 | 0.49 |

Within the 304 family: base metal 0.72, welds 0.49.

One TIG-welded bar tested three ways at −45 °C in 106 MPa hydrogen (Nakamura 2018): base metal 1.02, weld metal as-welded 0.55, the same weld after a solution treatment that dissolves the delta ferrite 0.90.

## What's here

```
data/     he_austenite_v0.1.csv     the dataset
          HE-Austenite_v0.1.xlsx    same rows plus summary, dictionary, sources, extraction log
          records_raw.json          raw extraction records with provenance notes
scripts/  schema.json               record schema
          normalise.py              derived values and validation
          build_outputs.py          cleaning, CSV export
          build_workbook.py         Excel workbook
          make_figures.py           figures
figures/  three figures used in the paper
paper/    the data descriptor
docs/     data dictionary and scope notes
```

## Scope

A record is included if the material is an austenitic stainless steel (or a related grade, flagged), hydrogen was introduced **as a gas** (in-situ high-pressure testing or thermal precharging in hydrogen gas), a reference measurement exists from the same study, and the value appears in a table rather than only in a figure. Electrochemically charged studies are excluded, and listed with their reason in the workbook's extraction log.

Coverage: 0.1 to 172 MPa hydrogen, 228 to 423 K.

## Reproducing

```bash
pip install -r requirements.txt
python scripts/normalise.py data/records_raw.json   # validate and recompute derived values
python scripts/build_outputs.py                     # clean and export the CSV
python scripts/make_figures.py                      # regenerate the figures
```

## Status and known gaps

- 24 of 113 records have been independently re-extracted and matched; the rest have passed automated checks only.
- Four relevant studies report their results only in figures and are not yet included. Hirata 2015, on delta ferrite against RRA in 45 MPa hydrogen gas, is the most important of them and is the first target for v0.2.
- Family medians for 321/347 (n=3) and duplex (n=2) are indicative only.

## Corrections

If a value disagrees with the source in front of you, open an issue with the `record_id`, the value here, the value you read, and the table it came from. Additions follow the same scope rule.

## Citation

See `CITATION.cff`. Once archived on Zenodo, cite the DOI.

## Sources

Caskey DP-1643 (1983) · San Marchi & Somerday SAND2012-7321 (2012) · Balch et al. PVP2015-45591 · Michler et al. IJHE 2009 · Nakamura et al. Trans. JSME 2018 · Younes et al. IJHE 2013 · Iyer Can. Metall. Q. 1989 · Fukunaga Eng. Fail. Anal. 2024 · Matsuoka et al.

File: Hydrogen Embrittlement in Stainless Steels/data/records_raw.json (part 1 of 4)
[
 {
  "record_id": "CASKEY-T3-1-RA",
  "doi": "OSTI-5906050",
  "first_author": "Caskey",
  "year": 1983,
  "open_access": true,
  "alloy_grade": "304L",
  "uns_number": null,
  "product_form": "unknown",
  "weld_process": "none",
  "heat_input_kJ_per_mm": null,
  "filler_metal": null,
  "zone": "base metal",
  "composition_wt_pct": {
   "Cr": 19.0,
   "Ni": 10.0
  },
  "ni_equivalent": null,
  "delta_ferrite_pct": null,
  "pre_strain_pct": null,
  "hydrogen_exposure": "gaseous in-situ",
  "h2_pressure_MPa": 69.0,
  "charging_current_density_A_per_m2": null,
  "charging_time_h": null,
  "hydrogen_content_wt_ppm": null,
  "test_temperature_K": 295.0,
  "strain_rate_per_s": null,
  "test_type": "tensile",
  "property_name": "reduction of area",
  "property_h2": 33.0,
  "relative_ratio": 0.407,
  "fracture_mode": "unknown",
  "derived_fields": [
   "relative_ratio"
  ],
  "extraction_pass": 1,
  "human_verified": true,
  "notes": "Caskey DP-1643 Table 3. Condition: annealed. Reference environment 69 MPa helium, not air.  Composition from Caskey Table A-1 (nominal).",
  "property_reference": 81.0,
  "reference_environment": "helium"
 },
 {
  "record_id": "CASKEY-T3-1-EL",
  "doi": "OSTI-5906050",
  "first_author": "Caskey",
  "year": 1983,
  "open_access": true,
  "alloy_grade": "304L",
  "uns_number": null,
  "product_form": "unknown",
  "weld_process": "none",
  "heat_input_kJ_per_mm": null,
  "filler_metal": null,
  "zone": "base metal",
  "composition_wt_pct": {
   "Cr": 19.0,
   "Ni": 10.0
  },
  "ni_equivalent": null,
  "delta_ferrite_pct": null,
  "pre_strain_pct": null,
  "hydrogen_exposure": "gaseous in-situ",
  "h2_pressure_MPa": 69.0,
  "charging_current_density_A_per_m2": null,
  "charging_time_h": null,
  "hydrogen_content_wt_ppm": null,
  "test_temperature_K": 295.0,
  "strain_rate_per_s": null,
  "test_type": "tensile",
  "property_name": "elongation",
  "property_h2": 48.0,
  "relative_ratio": 0.649,
  "fracture_mode": "unknown",
  "derived_fields": [
   "relative_ratio"
  ],
  "extraction_pass": 1,
  "human_verified": true,
  "notes": "Caskey DP-1643 Table 3. Condition: annealed. Reference environment 69 MPa helium, not air.  Composition from Caskey Table A-1 (nominal).",
  "property_reference": 74.0,
  "reference_environment": "helium"
 },
 {
  "record_id": "CASKEY-T3-2-RA",
  "doi": "OSTI-5906050",
  "first_author": "Caskey",
  "year": 1983,
  "open_access": true,
  "alloy_grade": "304L",
  "uns_number": null,
  "product_form": "unknown",
  "weld_process": "none",
  "heat_input_kJ_per_mm": null,
  "filler_metal": null,
  "zone": "base metal",
  "composition_wt_pct": {
   "Cr": 19.0,
   "Ni": 10.0
  },
  "ni_equivalent": null,
  "delta_ferrite_pct": null,
  "pre_strain_pct": null,
  "hydrogen_exposure": "gaseous in-situ",
  "h2_pressure_MPa": 69.0,
  "charging_current_density_A_per_m2": null,
  "charging_time_h": null,
  "hydrogen_content_wt_ppm": null,
  "test_temperature_K": 295.0,
  "strain_rate_per_s": null,
  "test_type": "tensile",
  "property_name": "reduction of area",
  "property_h2": 69.0,
  "relative_ratio": 0.896,
  "fracture_mode": "unknown",
  "derived_fields": [
   "relative_ratio"
  ],
  "extraction_pass": 1,
  "human_verified": true,
  "notes": "Caskey DP-1643 Table 3. Condition: HERF (high energy rate forged). Reference environment 69 MPa helium, not air.  Composition from Caskey Table A-1 (nominal).",
  "property_reference": 77.0,
  "reference_environment": "helium"
 },
 {
  "record_id": "CASKEY-T3-2-EL",
  "doi": "OSTI-5906050",
  "first_author": "Caskey",
  "year": 1983,
  "open_access": true,
  "alloy_grade": "304L",
  "uns_number": null,
  "product_form": "unknown",
  "weld_process": "none",
  "heat_input_kJ_per_mm": null,
  "filler_metal": null,
  "zone": "base metal",
  "composition_wt_pct": {
   "Cr": 19.0,
   "Ni": 10.0
  },
  "ni_equivalent": null,
  "delta_ferrite_pct": null,
  "pre_strain_pct": null,
  "hydrogen_exposure": "gaseous in-situ",
  "h2_pressure_MPa": 69.0,
  "charging_current_density_A_per_m2": null,
  "charging_time_h": null,
  "hydrogen_content_wt_ppm": null,
  "test_temperature_K": 295.0,
  "strain_rate_per_s": null,
  "test_type": "tensile",
  "property_name": "elongation",
  "property_h2": 41.0,
  "relative_ratio": 0.953,
  "fracture_mode": "unknown",
  "derived_fields": [
   "relative_ratio"
  ],
  "extraction_pass": 1,
  "human_verified": true,
  "notes": "Caskey DP-1643 Table 3. Condition: HERF (high energy rate forged). Reference environment 69 MPa helium, not air.  Composition from Caskey Table A-1 (nominal).",
  "property_reference": 43.0,
  "reference_environment": "helium"
 },
 {
  "record_id": "CASKEY-T3-3-RA",
  "doi": "OSTI-5906050",
  "first_author": "Caskey",
  "year": 1983,
  "open_access": true,
  "alloy_grade": "310",
  "uns_number": null,
  "product_form": "unknown",
  "weld_process": "none",
  "heat_input_kJ_per_mm": null,
  "filler_metal": null,
  "zone": "base metal",
  "composition_wt_pct": {
   "Cr": 25.0,
   "Ni": 20.0,
   "C": 0.25
  },
  "ni_equivalent": null,
  "delta_ferrite_pct": null,
  "pre_strain_pct": null,
  "hydrogen_exposure": "gaseous in-situ",
  "h2_pressure_MPa": 69.0,
  "charging_current_density_A_per_m2": null,
  "charging_time_h": null,
  "hydrogen_content_wt_ppm": null,
  "test_temperature_K": 295.0,
  "strain_rate_per_s": null,
  "test_type": "tensile",
  "property_name": "reduction of area",
  "property_h2": 79.0,
  "relative_ratio": 0.963,
  "fracture_mode": "unknown",
  "derived_fields": [
   "relative_ratio"
  ],
  "extraction_pass": 1,
  "human_verified": true,
  "notes": "Caskey DP-1643 Table 3. Condition: annealed. Reference environment 69 MPa helium, not air. stable austenite Composition from Caskey Table A-1 (nominal).",
  "property_reference": 82.0,
  "reference_environment": "helium"
 },
 {
  "record_id": "CASKEY-T3-3-EL",
  "doi": "OSTI-5906050",
  "first_author": "Caskey",
  "year": 1983,
  "open_access": true,
  "alloy_grade": "310",
  "uns_number": null,
  "product_form": "unknown",
  "weld_process": "none",
  "heat_input_kJ_per_mm": null,
  "filler_metal": null,
  "zone": "base metal",
  "composition_wt_pct": {
   "Cr": 25.0,
   "Ni": 20.0,
   "C": 0.25
  },
  "ni_equivalent": null,
  "delta_ferrite_pct": null,
  "pre_strain_pct": null,
  "hydrogen_exposure": "gaseous in-situ",
  "h2_pressure_MPa": 69.0,
  "charging_current_density_A_per_m2": null,
  "charging_time_h": null,
  "hydrogen_content_wt_ppm": null,
  "test_temperature_K": 295.0,
  "strain_rate_per_s": null,
  "test_type": "tensile",
  "property_name": "elongation",
  "property_h2": 66.0,
  "relative_ratio": 0.985,
  "fracture_mode": "unknown",
  "derived_fields": [
   "relative_ratio"
  ],
  "extraction_pass": 1,
  "human_verified": true,
  "notes": "Caskey DP-1643 Table 3. Condition: annealed. Reference environment 69 MPa helium, not air. stable austenite Composition from Caskey Table A-1 (nominal).",
  "property_reference": 67.0,
  "reference_environment": "helium"
 },
 {
  "record_id": "CASKEY-T3-4-RA",
  "doi": "OSTI-5906050",
  "first_author": "Caskey",
  "year": 1983,
  "open_access": true,
  "alloy_grade": "310",
  "uns_number": null,
  "product_form": "unknown",
  "weld_process": "none",
  "heat_input_kJ_per_mm": null,
  "filler_metal": null,
  "zone": "base metal",
  "composition_wt_pct": {
   "Cr": 25.0,
   "Ni": 20.0,
   "C": 0.25
  },
  "ni_equivalent": null,
  "delta_ferrite_pct": null,
  "pre_strain_pct": null,
  "hydrogen_exposure": "gaseous in-situ",
  "h2_pressure_MPa": 69.0,
  "charging_current_density_A_per_m2": null,
  "charging_time_h": null,
  "hydrogen_content_wt_ppm": null,
  "test_temperature_K": 295.0,
  "strain_rate_per_s": null,
  "test_type": "tensile",
  "property_name": "reduction of area",
  "property_h2": 70.0,
  "relative_ratio": 0.986,
  "fracture_mode": "unknown",
  "derived_fields": [
   "relative_ratio"
  ],
  "extraction_pass": 1,
  "human_verified": true,
  "notes": "Caskey DP-1643 Table 3. Condition: HERF. Reference environment 69 MPa helium, not air. stable austenite Composition from Caskey Table A-1 (nominal).",
  "property_reference": 71.0,
  "reference_environment": "helium"
 },
 {
  "record_id": "CASKEY-T3-4-EL",
  "doi": "OSTI-5906050",
  "first_author": "Caskey",
  "year": 1983,
  "open_access": true,
  "alloy_grade": "310",
  "uns_number": null,
  "product_form": "unknown",
  "weld_process": "none",
  "heat_input_kJ_per_mm": null,
  "filler_metal": null,
  "zone": "base metal",
  "composition_wt_pct": {
   "Cr": 25.0,
   "Ni": 20.0,
   "C": 0.25
  },
  "ni_equivalent": null,
  "delta_ferrite_pct": null,
  "pre_strain_pct": null,
  "hydrogen_exposure": "gaseous in-situ",
  "h2_pressure_MPa": 69.0,
  "charging_current_density_A_per_m2": null,
  "charging_time_h": null,
  "hydrogen_content_wt_ppm": null,
  "test_temperature_K": 295.0,
  "strain_rate_per_s": null,
  "test_type": "tensile",
  "property_name": "elongation",
  "property_h2": 24.0,
  "relative_ratio": 1.143,
  "fracture_mode": "unknown",
  "derived_fields": [
   "relative_ratio"
  ],
  "extraction_pass": 1,
  "human_verified": true,
  "notes": "Caskey DP-1643 Table 3. Condition: HERF. Reference environment 69 MPa helium, not air. stable austenite Composition from Caskey Table A-1 (nominal).",
  "property_reference": 21.0,
  "reference_environment": "helium"
 },
 {
  "record_id": "CASKEY-T3-5-RA",
  "doi": "OSTI-5906050",
  "first_author": "Caskey",
  "year": 1983,
  "open_access": true,
  "alloy_grade": "Nitronic 40 (21-6-9)",
  "uns_number": null,
  "product_form": "unknown",
  "weld_process": "none",
  "heat_input_kJ_per_mm": null,
  "filler_metal": null,
  "zone": "base metal",
  "composition_wt_pct": {
   "Cr": 21.0,
   "Ni": 6.0,
   "Mn": 9.0,
   "N": 0.275
  },
  "ni_equivalent": null,
  "delta_ferrite_pct": null,
  "pre_strain_pct": null,
  "hydrogen_exposure": "gaseous in-situ",
  "h2_pressure_MPa": 69.0,
  "charging_current_density_A_per_m2": null,
  "charging_time_h": null,
  "hydrogen_content_wt_ppm": null,
  "test_temperature_K": 295.0,
  "strain_rate_per_s": null,
  "test_type": "tensile",
  "property_name": "reduction of area",
  "property_h2": 77.0,
  "relative_ratio": 0.987,
  "fracture_mode": "unknown",
  "derived_fields": [
   "relative_ratio"
  ],
  "extraction_pass": 1,
  "human_verified": true,
  "notes": "Caskey DP-1643 Table 3. Condition: annealed. Reference environment 69 MPa helium, not air.  Composition from Caskey Table A-1 (nominal).",
  "property_reference": 78.0,
  "reference_environment": "helium"
 },
 {
  "record_id": "CASKEY-T3-5-EL",
  "doi": "OSTI-5906050",
  "first_author": "Caskey",
  "year": 1983,
  "open_access": true,
  "alloy_grade": "Nitronic 40 (21-6-9)",
  "uns_number": null,
  "product_form": "unknown",
  "weld_process": "none",
  "heat_input_kJ_per_mm": null,
  "filler_metal": null,
  "zone": "base metal",
  "composition_wt_pct": {
   "Cr": 21.0,
   "Ni": 6.0,
   "Mn": 9.0,
   "N": 0.275
  },
  "ni_equivalent": null,
  "delta_ferrite_pct": null,
  "pre_strain_pct": null,
  "hydrogen_exposure": "gaseous in-situ",
  "h2_pressure_MPa": 69.0,
  "charging_current_density_A_per_m2": null,
  "charging_time_h": null,
  "hydrogen_content_wt_ppm": null,
  "test_temperature_K": 295.0,
  "strain_rate_per_s": null,
  "test_type": "tensile",
  "property_name": "elongation",
  "property_h2": 59.0,
  "relative_ratio": 1.017,
  "fracture_mode": "unknown",
  "derived_fields": [
   "relative_ratio"
  ],
  "extraction_pass": 1,
  "human_verified": true,
  "notes": "Caskey DP-1643 Table 3. Condition: annealed. Reference environment 69 MPa helium, not air.  Composition from Caskey Table A-1 (nominal).",
  "property_reference": 58.0,
  "reference_environment": "helium"
 },
 {
  "record_id": "CASKEY-T3-6-RA",
  "doi": "OSTI-5906050",
  "first_author": "Caskey",
  "year": 1983,
  "open_access": true,
  "alloy_grade": "Nitronic 40 (21-6-9)",
  "uns_number": null,
  "product_form": "unknown",
  "weld_process": "none",
  "heat_input_kJ_per_mm": null,
  "filler_metal": null,
  "zone": "base metal",
  "composition_wt_pct": {
   "Cr": 21.0,
   "Ni": 6.0,
   "Mn": 9.0,
   "N": 0.275
  },
  "ni_equivalent": null,
  "delta_ferrite_pct": null,
  "pre_strain_pct": null,
  "hydrogen_exposure": "gaseous in-situ",
  "h2_pressure_MPa": 69.0,
  "charging_current_density_A_per_m2": null,
  "charging_time_h": null,
  "hydrogen_content_wt_ppm": null,
  "test_temperature_K": 295.0,
  "strain_rate_per_s": null,
  "test_type": "tensile",
  "property_name": "reduction of area",
  "property_h2": 73.0,
  "relative_ratio": 0.973,
  "fracture_mode": "unknown",
  "derived_fields": [
   "relative_ratio"
  ],
  "extraction_pass": 1,
  "human_verified": true,
  "notes": "Caskey DP-1643 Table 3. Condition: HERF. Reference environment 69 MPa helium, not air.  Composition from Caskey Table A-1 (nominal).",
  "property_reference": 75.0,
  "reference_environment": "helium"
 },
 {
  "record_id": "CASKEY-T3-6-EL",
  "doi": "OSTI-5906050",
  "first_author": "Caskey",
  "year": 1983,
  "open_access": true,
  "alloy_grade": "Nitronic 40 (21-6-9)",
  "uns_number": null,
  "product_form": "unknown",
  "weld_process": "none",
  "heat_input_kJ_per_mm": null,
  "filler_metal": null,
  "zone": "base metal",
  "composition_wt_pct": {
   "Cr": 21.0,
   "Ni": 6.0,
   "Mn": 9.0,
   "N": 0.275
  },
  "ni_equivalent": null,
  "delta_ferrite_pct": null,
  "pre_strain_pct": null,
  "hydrogen_exposure": "gaseous in-situ",
  "h2_pressure_MPa": 69.0,
  "charging_current_density_A_per_m2": null,
  "charging_time_h": null,
  "hydrogen_content_wt_ppm": null,
  "test_temperature_K": 295.0,
  "strain_rate_per_s": null,
  "test_type": "tensile",
  "property_name": "elongation",
  "property_h2": 30.0,
  "relative_ratio": 0.882,
  "fracture_mode": "unknown",
  "derived_fields": [
   "relative_ratio"
  ],
  "extraction_pass": 1,
  "human_verified": true,
  "notes": "Caskey DP-1643 Table 3. Condition: HERF. Reference environment 69 MPa helium, not air.  Composition from Caskey Table A-1 (nominal).",
  "property_reference": 34.0,
  "reference_environment": "helium"
 },
 {
  "doi": "OSTI-5906050",
  "first_author": "Caskey",
  "year": 1983,
  "open_access": true,
  "uns_number": null,
  "weld_process": "none",
  "heat_input_kJ_per_mm": null,
  "filler_metal": null,
  "zone": "base metal",
  "ni_equivalent": null,
  "delta_ferrite_pct": null,
  "pre_strain_pct": null,
  "charging_current_density_A_per_m2": null,
  "charging_time_h": null,
  "hydrogen_content_wt_ppm": null,
  "strain_rate_per_s": null,
  "fracture_mode": "unknown",
  "derived_fields": [
   "relative_ratio"
  ],
  "extraction_pass": 1,
  "human_verified": false,
  "composition_wt_pct": {
   "Cr": 19.0,
   "Ni": 10.0
  },
  "record_id": "CASKEY-T6-1-TS",
  "alloy_grade": "304L",
  "product_form": "unknown",
  "hydrogen_exposure": "gaseous precharge",
  "h2_pressure_MPa": 69.0,
  "test_temperature_K": 295.0,
  "test_type": "tensile",
  "property_name": "tensile strength",
  "property_reference": 600,
  "property_h2": 530,
  "relative_ratio": 0.883,
  "reference_environment": "uncharged",
  "notes": "Caskey Table 6, smooth specimen; hydrogen gas 69 MPa, 200 days at 380 K; reference = annealed 200 d at 380 K in argon Composition from Caskey Table A-1 (nominal)."
 },
 {
  "doi": "OSTI-5906050",
  "first_author": "Caskey",
  "year": 1983,
  "open_access": true,
  "uns_number": null,
  "weld_process": "none",
  "heat_input_kJ_per_mm": null,
  "filler_metal": null,
  "zone": "base metal",
  "ni_equivalent": null,
  "delta_ferrite_pct": null,
  "pre_strain_pct": null,
  "charging_current_density_A_per_m2": null,
  "charging_time_h": null,
  "hydrogen_content_wt_ppm": null,
  "strain_rate_per_s": null,
  "fracture_mode": "unknown",
  "derived_fields": [
   "relative_ratio"
  ],
  "extraction_pass": 1,
  "human_verified": false,
  "composition_wt_pct": {
   "Cr": 19.0,
   "Ni": 10.0
  },
  "record_id": "CASKEY-T6-1-PS",
  "alloy_grade": "304L",
  "product_form": "unknown",
  "hydrogen_exposure": "gaseous precharge",
  "h2_pressure_MPa": 69.0,
  "test_temperature_K": 295.0,
  "test_type": "tensile",
  "property_name": "plastic strain to failure",
  "property_reference": 1.43,
  "property_h2": 0.37,
  "relative_ratio": 0.259,
  "reference_environment": "uncharged",
  "notes": "Caskey Table 6, smooth specimen; reference = annealed in argon Composition from Caskey Table A-1 (nominal)."
 },
 {
  "doi": "OSTI-5906050",
  "first_author": "Caskey",
  "year": 1983,
  "open_access": true,
  "uns_number": null,
  "weld_process": "none",
  "heat_input_kJ_per_mm": null,
  "filler_metal": null,
  "zone": "base metal",
  "ni_equivalent": null,
  "delta_ferrite_pct": null,
  "pre_strain_pct": null,
  "charging_current_density_A_per_m2": null,
  "charging_time_h": null,
  "hydrogen_content_wt_ppm": null,
  "strain_rate_per_s": null,
  "fracture_mode": "unknown",
  "derived_fields": [
   "relative_ratio"
  ],
  "extraction_pass": 1,
  "human_verified": false,
  "composition_wt_pct": {
   "Cr": 19.0,
   "Ni": 10.0
  },
  "record_id": "CASKEY-T6-2-TS",
  "alloy_grade": "304L",
  "product_form": "unknown",
  "hydrogen_exposure": "gaseous precharge",
  "h2_pressure_MPa": 69.0,
  "test_temperature_K": 295.0,
  "test_type": "tensile",
  "property_name": "notched tensile strength",
  "property_reference": 710,
  "property_h2": 580,
  "relative_ratio": 0.817,
  "reference_environment": "uncharged",
  "notes": "Caskey Table 6, notched specimen; reference = annealed in argon Composition from Caskey Table A-1 (nominal)."
 },
 {
  "doi": "OSTI-5906050",
  "first_author": "Caskey",
  "year": 1983,
  "open_access": true,
  "uns_number": null,
  "weld_process": "none",
  "heat_input_kJ_per_mm": null,
  "filler_metal": null,
  "zone": "base metal",
  "ni_equivalent": null,
  "delta_ferrite_pct": null,
  "pre_strain_pct": null,
  "charging_current_density_A_per_m2": null,
  "charging_time_h": null,
  "hydrogen_content_wt_ppm": null,
  "strain_rate_per_s": null,
  "fracture_mode": "unknown",
  "derived_fields": [
   "relative_ratio"
  ],
  "extraction_pass": 1,
  "human_verified": false,
  "composition_wt_pct": {
   "Cr": 19.0,
   "Ni": 10.0
  },
  "record_id": "CASKEY-T6-2-PS",
  "alloy_grade": "304L",
  "product_form": "unknown",
  "hydrogen_exposure": "gaseous precharge",
  "h2_pressure_MPa": 69.0,
  "test_temperature_K": 295.0,
  "test_type": "tensile",
  "property_name": "plastic strain to failure",
  "property_reference": 0.24,
  "property_h2": 0.13,
  "relative_ratio": 0.542,
  "reference_environment": "uncharged",
  "notes": "Caskey Table 6, notched specimen; reference = annealed in argon Composition from Caskey Table A-1 (nominal)."
 },
 {
  "doi": "OSTI-5906050",
  "first_author": "Caskey",
  "year": 1983,
  "open_access": true,
  "uns_number": null,
  "weld_process": "none",
  "heat_input_kJ_per_mm": null,
  "filler_metal": null,
  "zone": "base metal",
  "ni_equivalent": null,
  "delta_ferrite_pct": null,
  "pre_strain_pct": null,
  "charging_current_density_A_per_m2": null,
  "charging_time_h": null,
  "hydrogen_content_wt_ppm": null,
  "strain_rate_per_s": null,
  "fracture_mode": "unknown",
  "derived_fields": [
   "relative_ratio"
  ],
  "extraction_pass": 1,
  "human_verified": false,
  "composition_wt_pct": {
   "Cr": 19.0,
   "Ni": 10.0
  },
  "record_id": "CASKEY-T10-1-PS",
  "alloy_grade": "304L",
  "product_form": "unknown",
  "hydrogen_exposure": "gaseous precharge",
  "h2_pressure_MPa": 69.0,
  "test_temperature_K": 295.0,
  "test_type": "tensile",
  "property_name": "plastic strain to failure",
  "property_reference": 1.83,
  "property_h2": 0.87,
  "relative_ratio": 0.475,
  "reference_environment": "uncharged",
  "notes": "Caskey Table 10, HERF condition; 69 MPa H2 at 480 K for 55 days; reference = unexposed Composition from Caskey Table A-1 (nominal)."
 },
 {
  "doi": "OSTI-5906050",
  "first_author": "Caskey",
  "year": 1983,
  "open_access": true,
  "uns_number": null,
  "weld_process": "none",
  "heat_input_kJ_per_mm": null,
  "filler_metal": null,
  "zone": "base metal",
  "ni_equivalent": null,
  "delta_ferrite_pct": null,
  "pre_strain_pct": null,
  "charging_current_density_A_per_m2": null,
  "charging_time_h": null,
  "hydrogen_content_wt_ppm": null,
  "strain_rate_per_s": null,
  "fracture_mode": "unknown",
  "derived_fields": [
   "relative_ratio"
  ],
  "extraction_pass": 1,
  "human_verified": false,
  "composition_wt_pct": {
   "Cr": 19.0,
   "Ni": 10.0
  },
  "record_id": "CASKEY-T10-1-EL",
  "alloy_grade": "304L",
  "product_form": "unknown",
  "hydrogen_exposure": "gaseous precharge",
  "h2_pressure_MPa": 69.0,
  "test_temperature_K": 295.0,
  "test_type": "tensile",
  "property_name": "elongation",
  "property_reference": 32,
  "property_h2": 35,
  "relative_ratio": 1.094,
  "reference_environment": "uncharged",
  "notes": "Caskey Table 10, HERF; total elongation barely changed while plastic strain to fracture halved Composition from Caskey Table A-1 (nominal)."
 },
 {
  "doi": "OSTI-5906050",
  "first_author": "Caskey",
  "year": 1983,
  "open_access": true,
  "uns_number": null,
  "weld_process": "none",
  "heat_input_kJ_per_mm": null,
  "filler_metal": null,
  "zone": "base metal",
  "ni_equivalent": null,
  "delta_ferrite_pct": null,
  "pre_strain_pct": null,
  "charging_current_density_A_per_m2": null,
  "charging_time_h": null,
  "hydrogen_content_wt_ppm": null,
  "strain_rate_per_s": null,
  "fracture_mode": "unknown",
  "derived_fields": [
   "relative_ratio"
  ],
  "extraction_pass": 1,
  "human_verified": false,
  "composition_wt_pct": {
   "Cr": 21.0,
   "Ni": 6.0,
   "Mn": 9.0,
   "N": 0.275
  },
  "record_id": "CASKEY-T11-1-PS",
  "alloy_grade": "Nitronic 40 (21-6-9)",
  "product_form": "unknown",
  "hydrogen_exposure": "gaseous precharge",
  "h2_pressure_MPa": 30.0,
  "test_temperature_K": 295.0,
  "test_type": "tensile",
  "property_name": "plastic strain to failure",
  "property_reference": 1.2,
  "property_h2": 0.76,
  "relative_ratio": 0.633,
  "reference_environment": "uncharged",
  "notes": "Caskey Table 11, HERF; 30 MPa H2 at 480 K for 56 days then aged 7 years at 250 K; reference = unexposed Composition from Caskey Table A-1 (nominal)."
 },
 {
  "doi": "ASME PVP2015-45591",
  "first_author": "Balch",
  "year": 2015,
  "open_access": false,
  "alloy_grade": "304L base / 308L filler weld",
  "uns_number": null,
  "product_form": "weld",
  "weld_process": "GTAW",
  "heat_input_kJ_per_mm": null,
  "filler_metal": "ER308L",
  "zone": "weld metal",
  "composition_wt_pct": {
   "Cr": 20.5,
   "Ni": 10.3,
   "Mn": 1.56,
   "Si": 0.5,
   "C": 0.028,
   "N": 0.055,
   "Mo": 0.01
  },
  "ni_equivalent": 26.49,
  "delta_ferrite_pct": null,
  "pre_strain_pct": null,
  "hydrogen_exposure": "gaseous precharge",
  "h2_pressure_MPa": 138.0,
  "charging_current_density_A_per_m2": null,
  "charging_time_h": 336.0,
  "hydrogen_content_wt_ppm": 139.0,
  "test_temperature_K": 295.0,
  "strain_rate_per_s": 0.00076,
  "test_type": "tensile",
  "fracture_mode": "unknown",
  "derived_fields": [
   "ni_equivalent",
   "relative_ratio"
  ],
  "extraction_pass": 1,
  "human_verified": true,
  "reference_environment": "uncharged",
  "record_id": "BALCH15-LONG-TOP-RA",
  "property_name": "reduction of area",
  "property_reference": 77.0,
  "property_h2": 40.0,
  "relative_ratio": 0.519,
  "notes": "Balch et al. PVP2015-45591 Table 3. Multipass GTA weld, gage section 100% weld deposit; longitudinal orientation, top of weld. Precharged 300 C, 138 MPa H2, 2 weeks -> 7700 appm (about 139 wt ppm). Composition is the 308L filler wire; 304L base metal 19.25Cr-10.25Ni."
 },
 {
  "doi": "ASME PVP2015-45591",
  "first_author": "Balch",
  "year": 2015,
  "open_access": false,
  "alloy_grade": "304L base / 308L filler weld",
  "uns_number": null,
  "product_form": "weld",
  "weld_process": "GTAW",
  "heat_input_kJ_per_mm": null,
  "filler_metal": "ER308L",
  "zone": "weld metal",
  "composition_wt_pct": {
   "Cr": 20.5,
   "Ni": 10.3,
   "Mn": 1.56,
   "Si": 0.5,
   "C": 0.028,
   "N": 0.055,
   "Mo": 0.01
  },
  "ni_equivalent": 26.49,
  "delta_ferrite_pct": null,
  "pre_strain_pct": null,
  "hydrogen_exposure": "gaseous precharge",
  "h2_pressure_MPa": 138.0,
  "charging_current_density_A_per_m2": null,
  "charging_time_h": 336.0,
  "hydrogen_content_wt_ppm": 139.0,
  "test_temperature_K": 295.0,
  "strain_rate_per_s": 0.00076,
  "test_type": "tensile",
  "fracture_mode": "unknown",
  "derived_fields": [
   "ni_equivalent",
   "relative_ratio"
  ],
  "extraction_pass": 1,
  "human_verified": true,
  "reference_environment": "uncharged",
  "record_id": "BALCH15-LONG-TOP-EL",
  "property_name": "elongation",
  "property_reference": 56.0,
  "property_h2": 28.0,
  "relative_ratio": 0.5,
  "notes": "Balch et al. PVP2015-45591 Table 3. Multipass GTA weld, gage section 100% weld deposit; longitudinal orientation, top of weld. Precharged 300 C, 138 MPa H2, 2 weeks -> 7700 appm (about 139 wt ppm). Composition is the 308L filler wire; 304L base metal 19.25Cr-10.25Ni."
 },
 {
  "doi": "ASME PVP2015-45591",
  "first_author": "Balch",
  "year": 2015,
  "open_access": false,
  "alloy_grade": "304L base / 308L filler weld",
  "uns_number": null,
  "product_form": "weld",
  "weld_process": "GTAW",
  "heat_input_kJ_per_mm": null,
  "filler_metal": "ER308L",
  "zone": "weld metal",
  "composition_wt_pct": {
   "Cr": 20.5,
   "Ni": 10.3,
   "Mn": 1.56,
   "Si": 0.5,
   "C": 0.028,
   "N": 0.055,
   "Mo": 0.01
  },
  "ni_equivalent": 26.49,
  "delta_ferrite_pct": null,
  "pre_strain_pct": null,
  "hydrogen_exposure": "gaseous precharge",
  "h2_pressure_MPa": 138.0,
  "charging_current_density_A_per_m2": null,
  "charging_time_h": 336.0,
  "hydrogen_content_wt_ppm": 139.0,
  "test_temperature_K": 295.0,
  "strain_rate_per_s": 0.00076,
  "test_type": "tensile",
  "fracture_mode": "unknown",
  "derived_fields": [
   "ni_equivalent",
   "relative_ratio"
  ],
  "extraction_pass": 1,
  "human_verified": true,
  "reference_environment": "uncharged",
  "record_id": "BALCH15-LONG-CENTER-RA",
  "property_name": "reduction of area",
  "property_reference": 78.0,
  "property_h2": 34.0,
  "relative_ratio": 0.436,
  "notes": "Balch et al. PVP2015-45591 Table 3. Multipass GTA weld, gage section 100% weld deposit; longitudinal orientation, center of weld. Precharged 300 C, 138 MPa H2, 2 weeks -> 7700 appm (about 139 wt ppm). Composition is the 308L filler wire; 304L base metal 19.25Cr-10.25Ni."
 },
 {
  "doi": "ASME PVP2015-45591",
  "first_author": "Balch",
  "year": 2015,
  "open_access": false,
  "alloy_grade": "304L base / 308L filler weld",
  "uns_number": null,
  "product_form": "weld",
  "weld_process": "GTAW",
  "heat_input_kJ_per_mm": null,
  "filler_metal": "ER308L",
  "zone": "weld metal",
  "composition_wt_pct": {
   "Cr": 20.5,
   "Ni": 10.3,
   "Mn": 1.56,
   "Si": 0.5,
   "C": 0.028,
   "N": 0.055,
   "Mo": 0.01
  },
  "ni_equivalent": 26.49,
  "delta_ferrite_pct": null,
  "pre_strain_pct": null,
  "hydrogen_exposure": "gaseous precharge",
  "h2_pressure_MPa": 138.0,
  "charging_current_density_A_per_m2": null,
  "charging_time_h": 336.0,
  "hydrogen_content_wt_ppm": 139.0,
  "test_temperature_K": 295.0,
  "strain_rate_per_s": 0.00076,
  "test_type": "tensile",
  "fracture_mode": "unknown",
  "derived_fields": [
   "ni_equivalent",
   "relative_ratio"
  ],
  "extraction_pass": 1,
  "human_verified": true,
  "reference_environment": "uncharged",
  "record_id": "BALCH15-LONG-CENTER-EL",
  "property_name": "elongation",
  "property_reference": 44.0,
  "property_h2": 28.0,
  "relative_ratio": 0.636,
  "notes": "Balch et al. PVP2015-45591 Table 3. Multipass GTA weld, gage section 100% weld deposit; longitudinal orientation, center of weld. Precharged 300 C, 138 MPa H2, 2 weeks -> 7700 appm (about 139 wt ppm). Composition is the 308L filler wire; 304L base metal 19.25Cr-10.25Ni."
 },
 {
  "doi": "ASME PVP2015-45591",
  "first_author": "Balch",
  "year": 2015,
  "open_access": false,
  "alloy_grade": "304L base / 308L filler weld",
  "uns_number": null,
  "product_form": "weld",
  "weld_process": "GTAW",
  "heat_input_kJ_per_mm": null,
  "filler_metal": "ER308L",
  "zone": "weld metal",
  "composition_wt_pct": {
   "Cr": 20.5,
   "Ni": 10.3,
   "Mn": 1.56,
   "Si": 0.5,
   "C": 0.028,
   "N": 0.055,
   "Mo": 0.01
  },
  "ni_equivalent": 26.49,
  "delta_ferrite_pct": null,
  "pre_strain_pct": null,
  "hydrogen_exposure": "gaseous precharge",
  "h2_pressure_MPa": 138.0,
  "charging_current_density_A_per_m2": null,
  "charging_time_h": 336.0,
  "hydrogen_content_wt_ppm": 139.0,
  "test_temperature_K": 295.0,
  "strain_rate_per_s": 0.00076,
  "test_type": "tensile",
  "fracture_mode": "unknown",
  "derived_fields": [
   "ni_equivalent",
   "relative_ratio"
  ],
  "extraction_pass": 1,
  "human_verified": true,
  "reference_environment": "uncharged",
  "record_id": "BALCH15-LONG-ROOT-RA",
  "property_name": "reduction of area",
  "property_reference": 78.0,
  "property_h2": 28.0,
  "relative_ratio": 0.359,
  "notes": "Balch et al. PVP2015-45591 Table 3. Multipass GTA weld, gage section 100% weld deposit; longitudinal orientation, root of weld. Precharged 300 C, 138 MPa H2, 2 weeks -> 7700 appm (about 139 wt ppm). Composition is the 308L filler wire; 304L base metal 19.25Cr-10.25Ni."
 },
 {
  "doi": "ASME PVP2015-45591",
  "first_author": "Balch",
  "year": 2015,
  "open_access": false,
  "alloy_grade": "304L base / 308L filler weld",
  "uns_number": null,
  "product_form": "weld",
  "weld_process": "GTAW",
  "heat_input_kJ_per_mm": null,
  "filler_metal": "ER308L",
  "zone": "weld metal",
  "composition_wt_pct": {
   "Cr": 20.5,
   "Ni": 10.3,
   "Mn": 1.56,
   "Si": 0.5,
   "C": 0.028,
   "N": 0.055,
   "Mo": 0.01
  },
  "ni_equivalent": 26.49,
  "delta_ferrite_pct": null,
  "pre_strain_pct": null,
  "hydrogen_exposure": "gaseous precharge",
  "h2_pressure_MPa": 138.0,
  "charging_current_density_A_per_m2": null,
  "charging_time_h": 336.0,
  "hydrogen_content_wt_ppm": 139.0,
  "test_temperature_K": 295.0,
  "strain_rate_per_s": 0.00076,
  "test_type": "tensile",
  "fracture_mode": "unknown",
  "derived_fields": [
   "ni_equivalent",
   "relative_ratio"
  ],
  "extraction_pass": 1,
  "human_verified": true,
  "reference_environment": "uncharged",
  "record_id": "BALCH15-LONG-ROOT-EL",
  "property_name": "elongation",
  "property_reference": 38.0,
  "property_h2": 21.0,
  "relative_ratio": 0.553,
  "notes": "Balch et al. PVP2015-45591 Table 3. Multipass GTA weld, gage section 100% weld deposit; longitudinal orientation, root of weld. Precharged 300 C, 138 MPa H2, 2 weeks -> 7700 appm (about 139 wt ppm). Composition is the 308L filler wire; 304L base metal 19.25Cr-10.25Ni."
 },
 {
  "doi": "ASME PVP2015-45591",
  "first_author": "Balch",
  "year": 2015,
  "open_access": false,
  "alloy_grade": "304L base / 308L filler weld",
  "uns_number": null,
  "product_form": "weld",
  "weld_process": "GTAW",
  "heat_input_kJ_per_mm": null,
  "filler_metal": "ER308L",
  "zone": "weld metal",
  "composition_wt_pct": {
   "Cr": 20.5,
   "Ni": 10.3,
   "Mn": 1.56,
   "Si": 0.5,
   "C": 0.028,
   "N": 0.055,
   "Mo": 0.01
  },
  "ni_equivalent": 26.49,
  "delta_ferrite_pct": null,
  "pre_strain_pct": null,
  "hydrogen_exposure": "gaseous precharge",
  "h2_pressure_MPa": 138.0,
  "charging_current_density_A_per_m2": null,
  "charging_time_h": 336.0,
  "hydrogen_content_wt_ppm": 139.0,
  "test_temperature_K": 295.0,
  "strain_rate_per_s": 0.00076,
  "test_type": "tensile",
  "fracture_mode": "unknown",
  "derived_fields": [
   "ni_equivalent",
   "relative_ratio"
  ],
  "extraction_pass": 1,
  "human_verified": true,
  "reference_environment": "uncharged",
  "record_id": "BALCH15-TRAN-TOP-RA",
  "property_name": "reduction of area",
  "property_reference": 82.0,
  "property_h2": 38.0,
  "relative_ratio": 0.463,
  "notes": "Balch et al. PVP2015-45591 Table 3. Multipass GTA weld, gage section 100% weld deposit; transverse orientation, top of weld. Precharged 300 C, 138 MPa H2, 2 weeks -> 7700 appm (about 139 wt ppm). Composition is the 308L filler wire; 304L base metal 19.25Cr-10.25Ni."
 },
 {
  "doi": "ASME PVP2015-45591",
  "first_author": "Balch",
  "year": 2015,
  "open_access": false,
  "alloy_grade": "304L base / 308L filler weld",
  "uns_number": null,
  "product_form": "weld",
  "weld_process": "GTAW",
  "heat_input_kJ_per_mm": null,
  "filler_metal": "ER308L",
  "zone": "weld metal",
  "composition_wt_pct": {
   "Cr": 20.5,
   "Ni": 10.3,
   "Mn": 1.56,
   "Si": 0.5,
   "C": 0.028,
   "N": 0.055,
   "Mo": 0.01
  },
  "ni_equivalent": 26.49,
  "delta_ferrite_pct": null,
  "pre_strain_pct": null,
  "hydrogen_exposure": "gaseous precharge",
  "h2_pressure_MPa": 138.0,
  "charging_current_density_A_per_m2": null,
  "charging_time_h": 336.0,
  "hydrogen_content_wt_ppm": 139.0,
  "test_temperature_K": 295.0,
  "strain_rate_per_s": 0.00076,
  "test_type": "tensile",
  "fracture_mode": "unknown",
  "derived_fields": [
   "ni_equivalent",
   "relative_ratio"
  ],
  "extraction_pass": 1,
  "human_verified": true,
  "reference_environment": "uncharged",
  "record_id": "BALCH15-TRAN-TOP-EL",
  "property_name": "elongation",
  "property_reference": 54.0,
  "property_h2": 33.0,
  "relative_ratio": 0.611,
  "notes": "Balch et al. PVP2015-45591 Table 3. Multipass GTA weld, gage section 100% weld deposit; transverse orientation, top of weld. Precharged 300 C, 138 MPa H2, 2 weeks -> 7700 appm (about 139 wt ppm). Composition is the 308L filler wire; 304L base metal 19.25Cr-10.25Ni."
 },
 {
  "doi": "ASME PVP2015-45591",
  "first_author": "Balch",
  "year": 2015,
  "open_access": false,
  "alloy_grade": "304L base / 308L filler weld",
  "uns_number": null,
  "product_form": "weld",
  "weld_process": "GTAW",
  "heat_input_kJ_per_mm": null,
  "filler_metal": "ER308L",
  "zone": "weld metal",
  "composition_wt_pct": {
   "Cr": 20.5,
   "Ni": 10.3,
   "Mn": 1.56,
   "Si": 0.5,
   "C": 0.028,
   "N": 0.055,
   "Mo": 0.01
  },
  "ni_equivalent": 26.49,
  "delta_ferrite_pct": null,
  "pre_strain_pct": null,
  "hydrogen_exposure": "gaseous precharge",
  "h2_pressure_MPa": 138.0,
  "charging_current_density_A_per_m2": null,
  "charging_time_h": 336.0,
  "hydrogen_content_wt_ppm": 139.0,
  "test_temperature_K": 295.0,
  "strain_rate_per_s": 0.00076,
  "test_type": "tensile",
  "fracture_mode": "unknown",
  "derived_fields": [
   "ni_equivalent",
   "relative_ratio"
  ],
  "extraction_pass": 1,
  "human_verified": true,
  "reference_environment": "uncharged",
  "record_id": "BALCH15-TRAN-CENTER-RA",
  "property_name": "reduction of area",
  "property_reference": 80.0,
  "property_h2": 34.0,
  "relative_ratio": 0.425,
  "notes": "Balch et al. PVP2015-45591 Table 3. Multipass GTA weld, gage section 100% weld deposit; transverse orientation, center of weld. Precharged 300 C, 138 MPa H2, 2 weeks -> 7700 appm (about 139 wt ppm). Composition is the 308L filler wire; 304L base metal 19.25Cr-10.25Ni."
 },
 {
  "doi": "ASME PVP2015-45591",
  "first_author": "Balch",
  "year": 2015,
  "open_access": false,
  "alloy_grade": "304L base / 308L filler weld",
  "uns_number": null,
  "product_form": "weld",
  "weld_process": "GTAW",
  "heat_input_kJ_per_mm": null,
  "filler_metal": "ER308L",
  "zone": "weld metal",
  "composition_wt_pct": {
   "Cr": 20.5,
   "Ni": 10.3,
   "Mn": 1.56,
   "Si": 0.5,
   "C": 0.028,
   "N": 0.055,
   "Mo": 0.01
  },
  "ni_equivalent": 26.49,
  "delta_ferrite_pct": null,
  "pre_strain_pct": null,
  "hydrogen_exposure": "gaseous precharge",
  "h2_pressure_MPa": 138.0,
  "charging_current_density_A_per_m2": null,
  "charging_time_h": 336.0,
  "hydrogen_content_wt_ppm": 139.0,
  "test_temperature_K": 295.0,
  "strain_rate_per_s": 0.00076,
  "test_type": "tensile",
  "fracture_mode": "unknown",
  "derived_fields": [
   "ni_equivalent",
   "relative_ratio"
  ],
  "extraction_pass": 1,
  "human_verified": true,
  "reference_environment": "uncharged",
  "record_id": "BALCH15-TRAN-CENTER-EL",
  "property_name": "elongation",
  "property_reference": 43.0,
  "property_h2": 24.0,
  "relative_ratio": 0.558,
  "notes": "Balch et al. PVP2015-45591 Table 3. Multipass GTA weld, gage section 100% weld deposit; transverse orientation, center of weld. Precharged 300 C, 138 MPa H2, 2 weeks -> 7700 appm (about 139 wt ppm). Composition is the 308L filler wire; 304L base metal 19.25Cr-10.25Ni."
 },
 {
  "doi": "ASME PVP2015-45591",
  "first_author": "Balch",
  "year": 2015,
  "open_access": false,
  "alloy_grade": "304L base / 308L filler weld",
  "uns_number": null,
  "product_form": "weld",
  "weld_process": "GTAW",
  "heat_input_kJ_per_mm": null,
  "filler_metal": "ER308L",
  "zone": "weld metal",
  "composition_wt_pct": {
   "Cr": 20.5,
   "Ni": 10.3,
   "Mn": 1.56,
   "Si": 0.5,
   "C": 0.028,
   "N": 0.055,
   "Mo": 0.01
  },
  "ni_equivalent": 26.49,
  "delta_ferrite_pct": null,
  "pre_strain_pct": null,
  "hydrogen_exposure": "gaseous precharge",
  "h2_pressure_MPa": 138.0,
  "charging_current_density_A_per_m2": null,
  "charging_time_h": 336.0,
  "hydrogen_content_wt_ppm": 139.0,
  "test_temperature_K": 295.0,
  "strain_rate_per_s": 0.00076,
  "test_type": "tensile",
  "fracture_mode": "unknown",
  "derived_fields": [
   "ni_equivalent",
   "relative_ratio"
  ],
  "extraction_pass": 1,
  "human_verified": true,
  "reference_environment": "uncharged",
  "record_id": "BALCH15-TRAN-ROOT-RA",
  "property_name": "reduction of area",
  "property_reference": 83.0,
  "property_h2": 41.0,
  "relative_ratio": 0.494,
  "notes": "Balch et al. PVP2015-45591 Table 3. Multipass GTA weld, gage section 100% weld deposit; transverse orientation, root of weld. Precharged 300 C, 138 MPa H2, 2 weeks -> 7700 appm (about 139 wt ppm). Composition is the 308L filler wire; 304L base metal 19.25Cr-10.25Ni."
 },
 {
  "doi": "ASME PVP2015-45591",
  "first_author": "Balch",
  "year": 2015,
  "open_access": false,
  "alloy_grade": "304L base / 308L filler weld",
  "uns_number": null,
  "product_form": "weld",
  "weld_process": "GTAW",
  "heat_input_kJ_per_mm": null,
  "filler_metal": "ER308L",
  "zone": "weld metal",
  "composition_wt_pct": {
   "Cr": 20.5,
   "Ni": 10.3,
   "Mn": 1.56,
   "Si": 0.5,
   "C": 0.028,
   "N": 0.055,
   "Mo": 0.01
  },
  "ni_equivalent": 26.49,
  "delta_ferrite_pct": null,
  "pre_strain_pct": null,
  "hydrogen_exposure": "gaseous precharge",
  "h2_pressure_MPa": 138.0,
  "charging_current_density_A_per_m2": null,
  "charging_time_h": 336.0,
  "hydrogen_content_wt_ppm": 139.0,
  "test_temperature_K": 295.0,
  "strain_rate_per_s": 0.00076,
  "test_type": "tensile",
  "fracture_mode": "unknown",
  "derived_fields": [
   "ni_equivalent",
   "relative_ratio"
  ],
  "extraction_pass": 1,
  "human_verified": true,
  "reference_environment": "uncharged",
  "record_id": "BALCH15-TRAN-ROOT-EL",
  "property_name": "elongation",
  "property_reference": 38.0,
  "property_h2": 24.0,
  "relative_ratio": 0.632,
  "notes": "Balch et al. PVP2015-45591 Table 3. Multipass GTA weld, gage section 100% weld deposit; transverse orientation, root of weld. Precharged 300 C, 138 MPa H2, 2 weeks -> 7700 appm (about 139 wt ppm). Composition is the 308L filler wire; 304L base metal 19.25Cr-10.25Ni."
 },
 {
  "doi": "SAND2012-7321",
  "first_author": "San Marchi",
  "year": 2012,
  "open_access": true,
  "uns_number": null,
  "heat_input_kJ_per_mm": null,
  "ni_equivalent": null,
  "pre_strain_pct": null,
  "charging_current_density_A_per_m2": null,
  "test_temperature_K": 295.0,
  "fracture_mode": "unknown",
  "derived_fields": [
   "relative_ratio"
  ],
  "extraction_pass": 1,
  "human_verified": false,
  "composition_wt_pct": {},
  "record_id": "SAND-2101-T3111-1",
  "alloy_grade": "304L heat W69",
  "product_form": "unknown",
  "weld_process": "none",
  "filler_metal": null,
  "zone": "base metal",
  "delta_ferrite_pct": null,
  "hydrogen_exposure": "gaseous in-situ",
  "h2_pressure_MPa": 69.0,
  "hydrogen_content_wt_ppm": null,
