Repository: mfaizansworkspace-ai/Hydrogen-Embrittlement-in-Austenetic-SS

# HE-Austenite

An open dataset of hydrogen embrittlement in austenitic stainless steels tested in **hydrogen gas**, with weld data recorded separately from base metal.

Version 0.1 · 113 records · 9 sources, 1983–2024 · Data CC BY 4.0, code MIT

## Why this exists

Hydrogen infrastructure is welded, and the weld is the part of a joint least like the material a designer looks up. Most hydrogen embrittlement data covers base metal, and most recent weld studies charge specimens electrochemically, which cannot be converted to an equivalent gas pressure. This dataset keeps only gas exposure and records the weld zone for every row.

File: Hydrogen Embrittlement in Stainless Steels/data/records_raw.json (part 2 of 4)
[
  "charging_time_h": null,
  "strain_rate_per_s": 0.00067,
  "test_type": "tensile",
  "property_name": "reduction of area",
  "property_reference": 78.0,
  "property_h2": 71.0,
  "relative_ratio": 0.91,
  "reference_environment": "helium",
  "notes": "SAND2012-7321 (San Marchi & Somerday), chapter 2101 Table 3.1.1.1. Annealed; external 69 MPa H2 vs 69 MPa He. Ref [15,23]."
 },
 {
  "doi": "SAND2012-7321",
  "first_author": "San Marchi",
  "year": 2012,
  "open_access": true,
  "uns_number": null,
  "heat_input_kJ_per_mm": null,
  "ni_equivalent": null,
  "pre_strain_pct": null,
  "charging_current_density_A_per_m2": null,
  "test_temperature_K": 295.0,
  "fracture_mode": "unknown",
  "derived_fields": [
   "relative_ratio"
  ],
  "extraction_pass": 1,
  "human_verified": false,
  "composition_wt_pct": {},
  "record_id": "SAND-2101-T3111-2",
  "alloy_grade": "304L",
  "product_form": "unknown",
  "weld_process": "none",
  "filler_metal": null,
  "zone": "base metal",
  "delta_ferrite_pct": null,
  "hydrogen_exposure": "gaseous in-situ",
  "h2_pressure_MPa": 34.0,
  "hydrogen_content_wt_ppm": null,
  "charging_time_h": 24.0,
  "strain_rate_per_s": null,
  "test_type": "tensile",
  "property_name": "reduction of area",
  "property_reference": 60.0,
  "property_h2": 46.0,
  "relative_ratio": 0.767,
  "reference_environment": "air",
  "notes": "SAND2012-7321 (San Marchi & Somerday), chapter 2101 Table 3.1.1.1. Held at test pressure 24 h before loading. Ref [15]."
 },
 {
  "doi": "SAND2012-7321",
  "first_author": "San Marchi",
  "year": 2012,
  "open_access": true,
  "uns_number": null,
  "heat_input_kJ_per_mm": null,
  "ni_equivalent": null,
  "pre_strain_pct": null,
  "charging_current_density_A_per_m2": null,
  "test_temperature_K": 295.0,
  "fracture_mode": "unknown",
  "derived_fields": [
   "relative_ratio"
  ],
  "extraction_pass": 1,
  "human_verified": false,
  "composition_wt_pct": {},
  "record_id": "SAND-2101-T3111-3",
  "alloy_grade": "304L",
  "product_form": "unknown",
  "weld_process": "none",
  "filler_metal": null,
  "zone": "base metal",
  "delta_ferrite_pct": null,
  "hydrogen_exposure": "gaseous in-situ",
  "h2_pressure_MPa": 69.0,
  "hydrogen_content_wt_ppm": null,
  "charging_time_h": 24.0,
  "strain_rate_per_s": null,
  "test_type": "tensile",
  "property_name": "reduction of area",
  "property_reference": 60.0,
  "property_h2": 44.0,
  "relative_ratio": 0.733,
  "reference_environment": "air",
  "notes": "SAND2012-7321 (San Marchi & Somerday), chapter 2101 Table 3.1.1.1. Held at test pressure 24 h before loading. Ref [15]."
 },
 {
  "doi": "SAND2012-7321",
  "first_author": "San Marchi",
  "year": 2012,
  "open_access": true,
  "uns_number": null,
  "heat_input_kJ_per_mm": null,
  "ni_equivalent": null,
  "pre_strain_pct": null,
  "charging_current_density_A_per_m2": null,
  "test_temperature_K": 295.0,
  "fracture_mode": "unknown",
  "derived_fields": [
   "relative_ratio"
  ],
  "extraction_pass": 1,
  "human_verified": false,
  "composition_wt_pct": {},
  "record_id": "SAND-2101-T3111-4",
  "alloy_grade": "304L heat O76",
  "product_form": "plate",
  "weld_process": "none",
  "filler_metal": null,
  "zone": "base metal",
  "delta_ferrite_pct": null,
  "hydrogen_exposure": "gaseous precharge",
  "h2_pressure_MPa": 69.0,
  "hydrogen_content_wt_ppm": 55.0,
  "charging_time_h": 240.0,
  "strain_rate_per_s": 0.003,
  "test_type": "tensile",
  "property_name": "reduction of area",
  "property_reference": 77.0,
  "property_h2": 32.0,
  "relative_ratio": 0.416,
  "reference_environment": "air",
  "notes": "SAND2012-7321 (San Marchi & Somerday), chapter 2101 Table 3.1.1.1. Annealed plate; precharged 24.1 MPa H2, 473 K, 240 h (55 wppm surface) then tested in 69 MPa H2. Ref [5]."
 },
 {
  "doi": "SAND2012-7321",
  "first_author": "San Marchi",
  "year": 2012,
  "open_access": true,
  "uns_number": null,
  "heat_input_kJ_per_mm": null,
  "ni_equivalent": null,
  "pre_strain_pct": null,
  "charging_current_density_A_per_m2": null,
  "test_temperature_K": 295.0,
  "fracture_mode": "unknown",
  "derived_fields": [
   "relative_ratio"
  ],
  "extraction_pass": 1,
  "human_verified": false,
  "composition_wt_pct": {},
  "record_id": "SAND-2101-T3111-5",
  "alloy_grade": "304L",
  "product_form": "unknown",
  "weld_process": "none",
  "filler_metal": null,
  "zone": "base metal",
  "delta_ferrite_pct": null,
  "hydrogen_exposure": "gaseous in-situ",
  "h2_pressure_MPa": 69.0,
  "hydrogen_content_wt_ppm": null,
  "charging_time_h": null,
  "strain_rate_per_s": null,
  "test_type": "tensile",
  "property_name": "reduction of area",
  "property_reference": 81.0,
  "property_h2": 33.0,
  "relative_ratio": 0.407,
  "reference_environment": "helium",
  "notes": "SAND2012-7321 (San Marchi & Somerday), chapter 2101 Table 3.1.1.1. 69 MPa H2 vs 69 MPa He. Ref [4,25]. NOTE: matches Caskey DP-1643 Table 3 annealed 304L; the condition is annealed, not HERF."
 },
 {
  "doi": "SAND2012-7321",
  "first_author": "San Marchi",
  "year": 2012,
  "open_access": true,
  "uns_number": null,
  "heat_input_kJ_per_mm": null,
  "ni_equivalent": null,
  "pre_strain_pct": null,
  "charging_current_density_A_per_m2": null,
  "test_temperature_K": 295.0,
  "fracture_mode": "unknown",
  "derived_fields": [
   "relative_ratio"
  ],
  "extraction_pass": 1,
  "human_verified": false,
  "composition_wt_pct": {},
  "record_id": "SAND-2101-T3111-6",
  "alloy_grade": "304LN heat O76N",
  "product_form": "plate",
  "weld_process": "none",
  "filler_metal": null,
  "zone": "base metal",
  "delta_ferrite_pct": null,
  "hydrogen_exposure": "gaseous precharge",
  "h2_pressure_MPa": 69.0,
  "hydrogen_content_wt_ppm": 55.0,
  "charging_time_h": 240.0,
  "strain_rate_per_s": 0.003,
  "test_type": "tensile",
  "property_name": "reduction of area",
  "property_reference": 72.0,
  "property_h2": 54.0,
  "relative_ratio": 0.75,
  "reference_environment": "air",
  "notes": "SAND2012-7321 (San Marchi & Somerday), chapter 2101 Table 3.1.1.1. Nitrogen-bearing 304LN, annealed plate. Ref [5]."
 },
 {
  "doi": "SAND2012-7321",
  "first_author": "San Marchi",
  "year": 2012,
  "open_access": true,
  "uns_number": null,
  "heat_input_kJ_per_mm": null,
  "ni_equivalent": null,
  "pre_strain_pct": null,
  "charging_current_density_A_per_m2": null,
  "test_temperature_K": 295.0,
  "fracture_mode": "unknown",
  "derived_fields": [
   "relative_ratio"
  ],
  "extraction_pass": 1,
  "human_verified": false,
  "composition_wt_pct": {},
  "record_id": "SAND-2101-T3111-7",
  "alloy_grade": "304N",
  "product_form": "unknown",
  "weld_process": "none",
  "filler_metal": null,
  "zone": "base metal",
  "delta_ferrite_pct": null,
  "hydrogen_exposure": "gaseous in-situ",
  "h2_pressure_MPa": 69.0,
  "hydrogen_content_wt_ppm": null,
  "charging_time_h": null,
  "strain_rate_per_s": null,
  "test_type": "tensile",
  "property_name": "reduction of area",
  "property_reference": 74.0,
  "property_h2": 54.0,
  "relative_ratio": 0.73,
  "reference_environment": "helium",
  "notes": "SAND2012-7321 (San Marchi & Somerday), chapter 2101 Table 3.1.1.1. Ref [25]."
 },
 {
  "doi": "SAND2012-7321",
  "first_author": "San Marchi",
  "year": 2012,
  "open_access": true,
  "uns_number": null,
  "heat_input_kJ_per_mm": null,
  "ni_equivalent": null,
  "pre_strain_pct": null,
  "charging_current_density_A_per_m2": null,
  "test_temperature_K": 295.0,
  "fracture_mode": "unknown",
  "derived_fields": [
   "relative_ratio"
  ],
  "extraction_pass": 1,
  "human_verified": false,
  "composition_wt_pct": {},
  "record_id": "SAND-2101-T3111-8",
  "alloy_grade": "304N heat C83N",
  "product_form": "unknown",
  "weld_process": "none",
  "filler_metal": null,
  "zone": "base metal",
  "delta_ferrite_pct": null,
  "hydrogen_exposure": "gaseous precharge",
  "h2_pressure_MPa": 69.0,
  "hydrogen_content_wt_ppm": null,
  "charging_time_h": 1000.0,
  "strain_rate_per_s": null,
  "test_type": "tensile",
  "property_name": "reduction of area",
  "property_reference": 65.0,
  "property_h2": 46.0,
  "relative_ratio": 0.708,
  "reference_environment": "air",
  "notes": "SAND2012-7321 (San Marchi & Somerday), chapter 2101 Table 3.1.1.1. Precharged 69 MPa H2, 430 K, 1000 h. Ref [3]."
 },
 {
  "doi": "SAND2012-7321",
  "first_author": "San Marchi",
  "year": 2012,
  "open_access": true,
  "uns_number": null,
  "heat_input_kJ_per_mm": null,
  "ni_equivalent": null,
  "pre_strain_pct": null,
  "charging_current_density_A_per_m2": null,
  "test_temperature_K": 295.0,
  "fracture_mode": "unknown",
  "derived_fields": [
   "relative_ratio"
  ],
  "extraction_pass": 1,
  "human_verified": false,
  "composition_wt_pct": {},
  "record_id": "SAND-2101-T431-W1-RA",
  "alloy_grade": "304L base / 308L filler weld",
  "product_form": "weld",
  "weld_process": "GTAW",
  "filler_metal": "ER308L",
  "zone": "whole joint",
  "delta_ferrite_pct": null,
  "hydrogen_exposure": "gaseous in-situ",
  "h2_pressure_MPa": 69.0,
  "hydrogen_content_wt_ppm": null,
  "charging_time_h": null,
  "strain_rate_per_s": 0.00033,
  "test_type": "tensile",
  "property_name": "reduction of area",
  "property_reference": 64.0,
  "property_h2": 54.0,
  "relative_ratio": 0.844,
  "reference_environment": "air",
  "notes": "SAND2012-7321 chapter 2101 Table 4.3.1. 304L HERF back-extrusion, double-J groove, 8-10 GTA passes, 308L filler; gauge contains base metal, HAZ and fusion zone. Ref [20,21]. external 69 MPa H2, no precharge"
 },
 {
  "doi": "SAND2012-7321",
  "first_author": "San Marchi",
  "year": 2012,
  "open_access": true,
  "uns_number": null,
  "heat_input_kJ_per_mm": null,
  "ni_equivalent": null,
  "pre_strain_pct": null,
  "charging_current_density_A_per_m2": null,
  "test_temperature_K": 295.0,
  "fracture_mode": "unknown",
  "derived_fields": [
   "relative_ratio"
  ],
  "extraction_pass": 1,
  "human_verified": false,
  "composition_wt_pct": {},
  "record_id": "SAND-2101-T431-W1-EL",
  "alloy_grade": "304L base / 308L filler weld",
  "product_form": "weld",
  "weld_process": "GTAW",
  "filler_metal": "ER308L",
  "zone": "whole joint",
  "delta_ferrite_pct": null,
  "hydrogen_exposure": "gaseous in-situ",
  "h2_pressure_MPa": 69.0,
  "hydrogen_content_wt_ppm": null,
  "charging_time_h": null,
  "strain_rate_per_s": 0.00033,
  "test_type": "tensile",
  "property_name": "elongation",
  "property_reference": 23.0,
  "property_h2": 23.0,
  "relative_ratio": 1.0,
  "reference_environment": "air",
  "notes": "SAND2012-7321 chapter 2101 Table 4.3.1. 304L HERF back-extrusion, double-J groove, 8-10 GTA passes, 308L filler; gauge contains base metal, HAZ and fusion zone. Ref [20,21]. external 69 MPa H2, no precharge"
 },
 {
  "doi": "SAND2012-7321",
  "first_author": "San Marchi",
  "year": 2012,
  "open_access": true,
  "uns_number": null,
  "heat_input_kJ_per_mm": null,
  "ni_equivalent": null,
  "pre_strain_pct": null,
  "charging_current_density_A_per_m2": null,
  "test_temperature_K": 295.0,
  "fracture_mode": "unknown",
  "derived_fields": [
   "relative_ratio"
  ],
  "extraction_pass": 1,
  "human_verified": false,
  "composition_wt_pct": {},
  "record_id": "SAND-2101-T431-W2-RA",
  "alloy_grade": "304L base / 308L filler weld",
  "product_form": "weld",
  "weld_process": "GTAW",
  "filler_metal": "ER308L",
  "zone": "whole joint",
  "delta_ferrite_pct": null,
  "hydrogen_exposure": "gaseous in-situ",
  "h2_pressure_MPa": 172.0,
  "hydrogen_content_wt_ppm": null,
  "charging_time_h": null,
  "strain_rate_per_s": 0.00033,
  "test_type": "tensile",
  "property_name": "reduction of area",
  "property_reference": 64.0,
  "property_h2": 48.0,
  "relative_ratio": 0.75,
  "reference_environment": "air",
  "notes": "SAND2012-7321 chapter 2101 Table 4.3.1. 304L HERF back-extrusion, double-J groove, 8-10 GTA passes, 308L filler; gauge contains base metal, HAZ and fusion zone. Ref [20,21]. external 172 MPa H2, no precharge"
 },
 {
  "doi": "SAND2012-7321",
  "first_author": "San Marchi",
  "year": 2012,
  "open_access": true,
  "uns_number": null,
  "heat_input_kJ_per_mm": null,
  "ni_equivalent": null,
  "pre_strain_pct": null,
  "charging_current_density_A_per_m2": null,
  "test_temperature_K": 295.0,
  "fracture_mode": "unknown",
  "derived_fields": [
   "relative_ratio"
  ],
  "extraction_pass": 1,
  "human_verified": false,
  "composition_wt_pct": {},
  "record_id": "SAND-2101-T431-W2-EL",
  "alloy_grade": "304L base / 308L filler weld",
  "product_form": "weld",
  "weld_process": "GTAW",
  "filler_metal": "ER308L",
  "zone": "whole joint",
  "delta_ferrite_pct": null,
  "hydrogen_exposure": "gaseous in-situ",
  "h2_pressure_MPa": 172.0,
  "hydrogen_content_wt_ppm": null,
  "charging_time_h": null,
  "strain_rate_per_s": 0.00033,
  "test_type": "tensile",
  "property_name": "elongation",
  "property_reference": 23.0,
  "property_h2": 19.0,
  "relative_ratio": 0.826,
  "reference_environment": "air",
  "notes": "SAND2012-7321 chapter 2101 Table 4.3.1. 304L HERF back-extrusion, double-J groove, 8-10 GTA passes, 308L filler; gauge contains base metal, HAZ and fusion zone. Ref [20,21]. external 172 MPa H2, no precharge"
 },
 {
  "doi": "SAND2012-7321",
  "first_author": "San Marchi",
  "year": 2012,
  "open_access": true,
  "uns_number": null,
  "heat_input_kJ_per_mm": null,
  "ni_equivalent": null,
  "pre_strain_pct": null,
  "charging_current_density_A_per_m2": null,
  "test_temperature_K": 295.0,
  "fracture_mode": "unknown",
  "derived_fields": [
   "relative_ratio"
  ],
  "extraction_pass": 1,
  "human_verified": false,
  "composition_wt_pct": {},
  "record_id": "SAND-2101-T431-W3-RA",
  "alloy_grade": "304L base / 308L filler weld",
  "product_form": "weld",
  "weld_process": "GTAW",
  "filler_metal": "ER308L",
  "zone": "whole joint",
  "delta_ferrite_pct": null,
  "hydrogen_exposure": "gaseous precharge",
  "h2_pressure_MPa": 0.1,
  "hydrogen_content_wt_ppm": 45.0,
  "charging_time_h": 240.0,
  "strain_rate_per_s": 0.00033,
  "test_type": "tensile",
  "property_name": "reduction of area",
  "property_reference": 64.0,
  "property_h2": 44.0,
  "relative_ratio": 0.688,
  "reference_environment": "air",
  "notes": "SAND2012-7321 chapter 2101 Table 4.3.1. 304L HERF back-extrusion, double-J groove, 8-10 GTA passes, 308L filler; gauge contains base metal, HAZ and fusion zone. Ref [20,21]. precharged 24 MPa H2 473 K 240 h (45-4 wppm), tested in air"
 },
 {
  "doi": "SAND2012-7321",
  "first_author": "San Marchi",
  "year": 2012,
  "open_access": true,
  "uns_number": null,
  "heat_input_kJ_per_mm": null,
  "ni_equivalent": null,
  "pre_strain_pct": null,
  "charging_current_density_A_per_m2": null,
  "test_temperature_K": 295.0,
  "fracture_mode": "unknown",
  "derived_fields": [
   "relative_ratio"
  ],
  "extraction_pass": 1,
  "human_verified": false,
  "composition_wt_pct": {},
  "record_id": "SAND-2101-T431-W3-EL",
  "alloy_grade": "304L base / 308L filler weld",
  "product_form": "weld",
  "weld_process": "GTAW",
  "filler_metal": "ER308L",
  "zone": "whole joint",
  "delta_ferrite_pct": null,
  "hydrogen_exposure": "gaseous precharge",
  "h2_pressure_MPa": 0.1,
  "hydrogen_content_wt_ppm": 45.0,
  "charging_time_h": 240.0,
  "strain_rate_per_s": 0.00033,
  "test_type": "tensile",
  "property_name": "elongation",
  "property_reference": 23.0,
  "property_h2": 17.0,
  "relative_ratio": 0.739,
  "reference_environment": "air",
  "notes": "SAND2012-7321 chapter 2101 Table 4.3.1. 304L HERF back-extrusion, double-J groove, 8-10 GTA passes, 308L filler; gauge contains base metal, HAZ and fusion zone. Ref [20,21]. precharged 24 MPa H2 473 K 240 h (45-4 wppm), tested in air"
 },
 {
  "doi": "SAND2012-7321",
  "first_author": "San Marchi",
  "year": 2012,
  "open_access": true,
  "uns_number": null,
  "heat_input_kJ_per_mm": null,
  "ni_equivalent": null,
  "pre_strain_pct": null,
  "charging_current_density_A_per_m2": null,
  "test_temperature_K": 295.0,
  "fracture_mode": "unknown",
  "derived_fields": [
   "relative_ratio"
  ],
  "extraction_pass": 1,
  "human_verified": false,
  "composition_wt_pct": {},
  "record_id": "SAND-2101-T431-W4-RA",
  "alloy_grade": "304L base / 308L filler weld",
  "product_form": "weld",
  "weld_process": "GTAW",
  "filler_metal": "ER308L",
  "zone": "whole joint",
  "delta_ferrite_pct": null,
  "hydrogen_exposure": "gaseous precharge",
  "h2_pressure_MPa": 69.0,
  "hydrogen_content_wt_ppm": 45.0,
  "charging_time_h": 240.0,
  "strain_rate_per_s": 0.00033,
  "test_type": "tensile",
  "property_name": "reduction of area",
  "property_reference": 64.0,
  "property_h2": 41.0,
  "relative_ratio": 0.641,
  "reference_environment": "air",
  "notes": "SAND2012-7321 chapter 2101 Table 4.3.1. 304L HERF back-extrusion, double-J groove, 8-10 GTA passes, 308L filler; gauge contains base metal, HAZ and fusion zone. Ref [20,21]. precharged 24 MPa, tested in 69 MPa H2"
 },
 {
  "doi": "SAND2012-7321",
  "first_author": "San Marchi",
  "year": 2012,
  "open_access": true,
  "uns_number": null,
  "heat_input_kJ_per_mm": null,
  "ni_equivalent": null,
  "pre_strain_pct": null,
  "charging_current_density_A_per_m2": null,
  "test_temperature_K": 295.0,
  "fracture_mode": "unknown",
  "derived_fields": [
   "relative_ratio"
  ],
  "extraction_pass": 1,
  "human_verified": false,
  "composition_wt_pct": {},
  "record_id": "SAND-2101-T431-W4-EL",
  "alloy_grade": "304L base / 308L filler weld",
  "product_form": "weld",
  "weld_process": "GTAW",
  "filler_metal": "ER308L",
  "zone": "whole joint",
  "delta_ferrite_pct": null,
  "hydrogen_exposure": "gaseous precharge",
  "h2_pressure_MPa": 69.0,
  "hydrogen_content_wt_ppm": 45.0,
  "charging_time_h": 240.0,
  "strain_rate_per_s": 0.00033,
  "test_type": "tensile",
  "property_name": "elongation",
  "property_reference": 23.0,
  "property_h2": 16.0,
  "relative_ratio": 0.696,
  "reference_environment": "air",
  "notes": "SAND2012-7321 chapter 2101 Table 4.3.1. 304L HERF back-extrusion, double-J groove, 8-10 GTA passes, 308L filler; gauge contains base metal, HAZ and fusion zone. Ref [20,21]. precharged 24 MPa, tested in 69 MPa H2"
 },
 {
  "doi": "SAND2012-7321",
  "first_author": "San Marchi",
  "year": 2012,
  "open_access": true,
  "uns_number": null,
  "heat_input_kJ_per_mm": null,
  "ni_equivalent": null,
  "pre_strain_pct": null,
  "charging_current_density_A_per_m2": null,
  "test_temperature_K": 295.0,
  "fracture_mode": "unknown",
  "derived_fields": [
   "relative_ratio"
  ],
  "extraction_pass": 1,
  "human_verified": false,
  "composition_wt_pct": {},
  "record_id": "SAND-2101-T431-W5-RA",
  "alloy_grade": "304L base / 308L filler weld",
  "product_form": "weld",
  "weld_process": "GTAW",
  "filler_metal": "ER308L",
  "zone": "whole joint",
  "delta_ferrite_pct": null,
  "hydrogen_exposure": "gaseous precharge",
  "h2_pressure_MPa": 0.1,
  "hydrogen_content_wt_ppm": 72.0,
  "charging_time_h": 240.0,
  "strain_rate_per_s": 0.00033,
  "test_type": "tensile",
  "property_name": "reduction of area",
  "property_reference": 64.0,
  "property_h2": 34.0,
  "relative_ratio": 0.531,
  "reference_environment": "air",
  "notes": "SAND2012-7321 chapter 2101 Table 4.3.1. 304L HERF back-extrusion, double-J groove, 8-10 GTA passes, 308L filler; gauge contains base metal, HAZ and fusion zone. Ref [20,21]. precharged 69 MPa H2 473 K 240 h (72-7 wppm), tested in air"
 },
 {
  "doi": "SAND2012-7321",
  "first_author": "San Marchi",
  "year": 2012,
  "open_access": true,
  "uns_number": null,
  "heat_input_kJ_per_mm": null,
  "ni_equivalent": null,
  "pre_strain_pct": null,
  "charging_current_density_A_per_m2": null,
  "test_temperature_K": 295.0,
  "fracture_mode": "unknown",
  "derived_fields": [
   "relative_ratio"
  ],
  "extraction_pass": 1,
  "human_verified": false,
  "composition_wt_pct": {},
  "record_id": "SAND-2101-T431-W5-EL",
  "alloy_grade": "304L base / 308L filler weld",
  "product_form": "weld",
  "weld_process": "GTAW",
  "filler_metal": "ER308L",
  "zone": "whole joint",
  "delta_ferrite_pct": null,
  "hydrogen_exposure": "gaseous precharge",
  "h2_pressure_MPa": 0.1,
  "hydrogen_content_wt_ppm": 72.0,
  "charging_time_h": 240.0,
  "strain_rate_per_s": 0.00033,
  "test_type": "tensile",
  "property_name": "elongation",
  "property_reference": 23.0,
  "property_h2": 13.0,
  "relative_ratio": 0.565,
  "reference_environment": "air",
  "notes": "SAND2012-7321 chapter 2101 Table 4.3.1. 304L HERF back-extrusion, double-J groove, 8-10 GTA passes, 308L filler; gauge contains base metal, HAZ and fusion zone. Ref [20,21]. precharged 69 MPa H2 473 K 240 h (72-7 wppm), tested in air"
 },
 {
  "doi": "SAND2012-7321",
  "first_author": "San Marchi",
  "year": 2012,
  "open_access": true,
  "uns_number": null,
  "heat_input_kJ_per_mm": null,
  "ni_equivalent": null,
  "pre_strain_pct": null,
  "charging_current_density_A_per_m2": null,
  "test_temperature_K": 295.0,
  "fracture_mode": "unknown",
  "derived_fields": [
   "relative_ratio"
  ],
  "extraction_pass": 1,
  "human_verified": false,
  "composition_wt_pct": {},
  "record_id": "SAND-2101-T431-W6-RA",
  "alloy_grade": "304L base / 308L filler weld",
  "product_form": "weld",
  "weld_process": "GTAW",
  "filler_metal": "ER308L",
  "zone": "whole joint",
  "delta_ferrite_pct": null,
  "hydrogen_exposure": "gaseous precharge",
  "h2_pressure_MPa": 172.0,
  "hydrogen_content_wt_ppm": 72.0,
  "charging_time_h": 240.0,
  "strain_rate_per_s": 0.00033,
  "test_type": "tensile",
  "property_name": "reduction of area",
  "property_reference": 64.0,
  "property_h2": 31.0,
  "relative_ratio": 0.484,
  "reference_environment": "air",
  "notes": "SAND2012-7321 chapter 2101 Table 4.3.1. 304L HERF back-extrusion, double-J groove, 8-10 GTA passes, 308L filler; gauge contains base metal, HAZ and fusion zone. Ref [20,21]. precharged 69 MPa, tested in 172 MPa H2"
 },
 {
  "doi": "SAND2012-7321",
  "first_author": "San Marchi",
  "year": 2012,
  "open_access": true,
  "uns_number": null,
  "heat_input_kJ_per_mm": null,
  "ni_equivalent": null,
  "pre_strain_pct": null,
  "charging_current_density_A_per_m2": null,
  "test_temperature_K": 295.0,
  "fracture_mode": "unknown",
  "derived_fields": [
   "relative_ratio"
  ],
  "extraction_pass": 1,
  "human_verified": false,
  "composition_wt_pct": {},
  "record_id": "SAND-2101-T431-W6-EL",
  "alloy_grade": "304L base / 308L filler weld",
  "product_form": "weld",
  "weld_process": "GTAW",
  "filler_metal": "ER308L",
  "zone": "whole joint",
  "delta_ferrite_pct": null,
  "hydrogen_exposure": "gaseous precharge",
  "h2_pressure_MPa": 172.0,
  "hydrogen_content_wt_ppm": 72.0,
  "charging_time_h": 240.0,
  "strain_rate_per_s": 0.00033,
  "test_type": "tensile",
  "property_name": "elongation",
  "property_reference": 23.0,
  "property_h2": 12.0,
  "relative_ratio": 0.522,
  "reference_environment": "air",
  "notes": "SAND2012-7321 chapter 2101 Table 4.3.1. 304L HERF back-extrusion, double-J groove, 8-10 GTA passes, 308L filler; gauge contains base metal, HAZ and fusion zone. Ref [20,21]. precharged 69 MPa, tested in 172 MPa H2"
 },
 {
  "doi": "SAND2012-7321",
  "first_author": "San Marchi",
  "year": 2012,
  "open_access": true,
  "uns_number": null,
  "heat_input_kJ_per_mm": null,
  "ni_equivalent": null,
  "pre_strain_pct": null,
  "charging_current_density_A_per_m2": null,
  "test_temperature_K": 295.0,
  "fracture_mode": "unknown",
  "derived_fields": [
   "relative_ratio"
  ],
  "extraction_pass": 1,
  "human_verified": false,
  "composition_wt_pct": {},
  "record_id": "SAND-2101-T432-FN47",
  "alloy_grade": "304L base / 308L filler weld",
  "product_form": "weld",
  "weld_process": "GTAW",
  "filler_metal": "ER308L",
  "zone": "whole joint",
  "delta_ferrite_pct": 4.7,
  "hydrogen_exposure": "gaseous in-situ",
  "h2_pressure_MPa": 69.0,
  "hydrogen_content_wt_ppm": null,
  "charging_time_h": null,
  "strain_rate_per_s": null,
  "test_type": "tensile",
  "property_name": "reduction of area",
  "property_reference": 40.0,
  "property_h2": 14.0,
  "relative_ratio": 0.35,
  "reference_environment": "air",
  "notes": "SAND2012-7321 chapter 2101 Table 4.3.2. Notched (V-notch, 45 deg, 3.95 mm min dia, 1.3 mm root radius) composite GTA weld, external 69 MPa H2 vs air. Ref [20]. Ferrite number 4.7."
 },
 {
  "doi": "SAND2012-7321",
  "first_author": "San Marchi",
  "year": 2012,
  "open_access": true,
  "uns_number": null,
  "heat_input_kJ_per_mm": null,
  "ni_equivalent": null,
  "pre_strain_pct": null,
  "charging_current_density_A_per_m2": null,
  "test_temperature_K": 295.0,
  "fracture_mode": "unknown",
  "derived_fields": [
   "relative_ratio"
  ],
  "extraction_pass": 1,
  "human_verified": false,
  "composition_wt_pct": {},
  "record_id": "SAND-2101-T432-FN85",
  "alloy_grade": "304L base / 308L filler weld",
  "product_form": "weld",
  "weld_process": "GTAW",
  "filler_metal": "ER308L",
  "zone": "whole joint",
  "delta_ferrite_pct": 8.5,
  "hydrogen_exposure": "gaseous in-situ",
  "h2_pressure_MPa": 69.0,
  "hydrogen_content_wt_ppm": null,
  "charging_time_h": null,
  "strain_rate_per_s": null,
  "test_type": "tensile",
  "property_name": "reduction of area",
  "property_reference": 40.0,
  "property_h2": 17.0,
  "relative_ratio": 0.425,
  "reference_environment": "air",
  "notes": "SAND2012-7321 chapter 2101 Table 4.3.2. Notched (V-notch, 45 deg, 3.95 mm min dia, 1.3 mm root radius) composite GTA weld, external 69 MPa H2 vs air. Ref [20]. Ferrite number 8.5."
 },
 {
  "doi": "SAND2012-7321",
  "first_author": "San Marchi",
  "year": 2012,
  "open_access": true,
  "uns_number": null,
  "heat_input_kJ_per_mm": null,
  "ni_equivalent": null,
  "pre_strain_pct": null,
  "charging_current_density_A_per_m2": null,
  "test_temperature_K": 295.0,
  "fracture_mode": "unknown",
  "derived_fields": [
   "relative_ratio"
  ],
  "extraction_pass": 1,
  "human_verified": false,
  "composition_wt_pct": {},
  "record_id": "SAND-2202-T431-A1-RA",
  "alloy_grade": "21-6-9 base / ER308L filler weld",
  "product_form": "weld",
  "weld_process": "GTAW",
  "filler_metal": "ER308L",
  "zone": "whole joint",
  "delta_ferrite_pct": null,
  "hydrogen_exposure": "gaseous in-situ",
  "h2_pressure_MPa": 69.0,
  "hydrogen_content_wt_ppm": null,
  "charging_time_h": null,
  "strain_rate_per_s": 0.00033,
  "test_type": "tensile",
  "property_name": "reduction of area",
  "property_reference": 54.0,
  "property_h2": 57.0,
  "relative_ratio": 1.056,
  "reference_environment": "air",
  "notes": "SAND2012-7321 chapter 2202 Table 4.3.1. 21-6-9 HERF base with ER308L filler, GTA composite weld, heat B83aw. Ref [24]. external hydrogen only"
 },
 {
  "doi": "SAND2012-7321",
  "first_author": "San Marchi",
  "year": 2012,
  "open_access": true,
  "uns_number": null,
  "heat_input_kJ_per_mm": null,
  "ni_equivalent": null,
  "pre_strain_pct": null,
  "charging_current_density_A_per_m2": null,
  "test_temperature_K": 295.0,
  "fracture_mode": "unknown",
  "derived_fields": [
   "relative_ratio"
  ],
  "extraction_pass": 1,
  "human_verified": false,
  "composition_wt_pct": {},
  "record_id": "SAND-2202-T431-A1-EL",
  "alloy_grade": "21-6-9 base / ER308L filler weld",
  "product_form": "weld",
  "weld_process": "GTAW",
  "filler_metal": "ER308L",
  "zone": "whole joint",
  "delta_ferrite_pct": null,
  "hydrogen_exposure": "gaseous in-situ",
  "h2_pressure_MPa": 69.0,
  "hydrogen_content_wt_ppm": null,
  "charging_time_h": null,
  "strain_rate_per_s": 0.00033,
  "test_type": "tensile",
  "property_name": "elongation",
  "property_reference": 14.0,
  "property_h2": 14.0,
  "relative_ratio": 1.0,
  "reference_environment": "air",
  "notes": "SAND2012-7321 chapter 2202 Table 4.3.1. 21-6-9 HERF base with ER308L filler, GTA composite weld, heat B83aw. Ref [24]. external hydrogen only"
 },
 {
  "doi": "SAND2012-7321",
  "first_author": "San Marchi",
  "year": 2012,
  "open_access": true,
  "uns_number": null,
  "heat_input_kJ_per_mm": null,
  "ni_equivalent": null,
  "pre_strain_pct": null,
  "charging_current_density_A_per_m2": null,
  "test_temperature_K": 295.0,
  "fracture_mode": "unknown",
  "derived_fields": [
   "relative_ratio"
  ],
  "extraction_pass": 1,
  "human_verified": false,
  "composition_wt_pct": {},
  "record_id": "SAND-2202-T431-A2-RA",
  "alloy_grade": "21-6-9 base / ER308L filler weld",
  "product_form": "weld",
  "weld_process": "GTAW",
  "filler_metal": "ER308L",
  "zone": "whole joint",
  "delta_ferrite_pct": null,
  "hydrogen_exposure": "gaseous in-situ",
  "h2_pressure_MPa": 172.0,
  "hydrogen_content_wt_ppm": null,
  "charging_time_h": null,
  "strain_rate_per_s": 0.00033,
  "test_type": "tensile",
  "property_name": "reduction of area",
  "property_reference": 54.0,
  "property_h2": 61.0,
  "relative_ratio": 1.13,
  "reference_environment": "air",
  "notes": "SAND2012-7321 chapter 2202 Table 4.3.1. 21-6-9 HERF base with ER308L filler, GTA composite weld, heat B83aw. Ref [24]. external hydrogen only"
 },
 {
  "doi": "SAND2012-7321",
  "first_author": "San Marchi",
  "year": 2012,
  "open_access": true,
  "uns_number": null,
  "heat_input_kJ_per_mm": null,
  "ni_equivalent": null,
  "pre_strain_pct": null,
  "charging_current_density_A_per_m2": null,
  "test_temperature_K": 295.0,
  "fracture_mode": "unknown",
  "derived_fields": [
   "relative_ratio"
  ],
  "extraction_pass": 1,
  "human_verified": false,
  "composition_wt_pct": {},
  "record_id": "SAND-2202-T431-A2-EL",
  "alloy_grade": "21-6-9 base / ER308L filler weld",
  "product_form": "weld",
  "weld_process": "GTAW",
  "filler_metal": "ER308L",
  "zone": "whole joint",
  "delta_ferrite_pct": null,
  "hydrogen_exposure": "gaseous in-situ",
  "h2_pressure_MPa": 172.0,
  "hydrogen_content_wt_ppm": null,
  "charging_time_h": null,
  "strain_rate_per_s": 0.00033,
  "test_type": "tensile",
  "property_name": "elongation",
  "property_reference": 14.0,
  "property_h2": 15.0,
  "relative_ratio": 1.071,
  "reference_environment": "air",
  "notes": "SAND2012-7321 chapter 2202 Table 4.3.1. 21-6-9 HERF base with ER308L filler, GTA composite weld, heat B83aw. Ref [24]. external hydrogen only"
 },
 {
  "doi": "SAND2012-7321",
  "first_author": "San Marchi",
  "year": 2012,
  "open_access": true,
  "uns_number": null,
  "heat_input_kJ_per_mm": null,
  "ni_equivalent": null,
  "pre_strain_pct": null,
  "charging_current_density_A_per_m2": null,
  "test_temperature_K": 295.0,
  "fracture_mode": "unknown",
  "derived_fields": [
   "relative_ratio"
  ],
  "extraction_pass": 1,
  "human_verified": false,
  "composition_wt_pct": {},
  "record_id": "SAND-2202-T431-A3-RA",
  "alloy_grade": "21-6-9 base / ER308L filler weld",
  "product_form": "weld",
  "weld_process": "GTAW",
  "filler_metal": "ER308L",
  "zone": "whole joint",
  "delta_ferrite_pct": null,
  "hydrogen_exposure": "gaseous precharge",
  "h2_pressure_MPa": 0.1,
  "hydrogen_content_wt_ppm": 45.0,
  "charging_time_h": 240.0,
  "strain_rate_per_s": 0.00033,
  "test_type": "tensile",
  "property_name": "reduction of area",
  "property_reference": 54.0,
  "property_h2": 49.0,
  "relative_ratio": 0.907,
  "reference_environment": "air",
  "notes": "SAND2012-7321 chapter 2202 Table 4.3.1. 21-6-9 HERF base with ER308L filler, GTA composite weld, heat B83aw. Ref [24]. precharged then tested"
 },
 {
  "doi": "SAND2012-7321",
  "first_author": "San Marchi",
  "year": 2012,
  "open_access": true,
  "uns_number": null,
  "heat_input_kJ_per_mm": null,
  "ni_equivalent": null,
  "pre_strain_pct": null,
  "charging_current_density_A_per_m2": null,
  "test_temperature_K": 295.0,
  "fracture_mode": "unknown",
  "derived_fields": [
   "relative_ratio"
  ],
  "extraction_pass": 1,
  "human_verified": false,
  "composition_wt_pct": {},
  "record_id": "SAND-2202-T431-A3-EL",
  "alloy_grade": "21-6-9 base / ER308L filler weld",
  "product_form": "weld",
  "weld_process": "GTAW",
  "filler_metal": "ER308L",
  "zone": "whole joint",
  "delta_ferrite_pct": null,
  "hydrogen_exposure": "gaseous precharge",
  "h2_pressure_MPa": 0.1,
  "hydrogen_content_wt_ppm": 45.0,
  "charging_time_h": 240.0,
  "strain_rate_per_s": 0.00033,
  "test_type": "tensile",
  "property_name": "elongation",
  "property_reference": 14.0,
  "property_h2": 12.0,
  "relative_ratio": 0.857,
  "reference_environment": "air",
  "notes": "SAND2012-7321 chapter 2202 Table 4.3.1. 21-6-9 HERF base with ER308L filler, GTA composite weld, heat B83aw. Ref [24]. precharged then tested"
 },
 {
  "doi": "SAND2012-7321",
  "first_author": "San Marchi",
  "year": 2012,
  "open_access": true,
  "uns_number": null,
  "heat_input_kJ_per_mm": null,
  "ni_equivalent": null,
  "pre_strain_pct": null,
  "charging_current_density_A_per_m2": null,
  "test_temperature_K": 295.0,
  "fracture_mode": "unknown",
  "derived_fields": [
   "relative_ratio"
  ],
  "extraction_pass": 1,
  "human_verified": false,
  "composition_wt_pct": {},
  "record_id": "SAND-2202-T431-A4-RA",
  "alloy_grade": "21-6-9 base / ER308L filler weld",
  "product_form": "weld",
  "weld_process": "GTAW",
  "filler_metal": "ER308L",
  "zone": "whole joint",
  "delta_ferrite_pct": null,
  "hydrogen_exposure": "gaseous precharge",
  "h2_pressure_MPa": 69.0,
  "hydrogen_content_wt_ppm": 45.0,
  "charging_time_h": 240.0,
  "strain_rate_per_s": 0.00033,
  "test_type": "tensile",
  "property_name": "reduction of area",
  "property_reference": 54.0,
  "property_h2": 43.0,
  "relative_ratio": 0.796,
  "reference_environment": "air",
  "notes": "SAND2012-7321 chapter 2202 Table 4.3.1. 21-6-9 HERF base with ER308L filler, GTA composite weld, heat B83aw. Ref [24]. precharged then tested"
 },
 {
  "doi": "SAND2012-7321",
  "first_author": "San Marchi",
  "year": 2012,
  "open_access": true,
  "uns_number": null,
  "heat_input_kJ_per_mm": null,
  "ni_equivalent": null,
  "pre_strain_pct": null,
  "charging_current_density_A_per_m2": null,
  "test_temperature_K": 295.0,
  "fracture_mode": "unknown",
  "derived_fields": [
   "relative_ratio"
  ],
  "extraction_pass": 1,
  "human_verified": false,
  "composition_wt_pct": {},
  "record_id": "SAND-2202-T431-A5-RA",
  "alloy_grade": "21-6-9 base / ER308L filler weld",
  "product_form": "weld",
  "weld_process": "GTAW",
  "filler_metal": "ER308L",
  "zone": "whole joint",
  "delta_ferrite_pct": null,
  "hydrogen_exposure": "gaseous precharge",
  "h2_pressure_MPa": 0.1,
  "hydrogen_content_wt_ppm": 72.0,
  "charging_time_h": 240.0,
  "strain_rate_per_s": 0.00033,
  "test_type": "tensile",
  "property_name": "reduction of area",
  "property_reference": 54.0,
  "property_h2": 44.0,
  "relative_ratio": 0.815,
  "reference_environment": "air",
  "notes": "SAND2012-7321 chapter 2202 Table 4.3.1. 21-6-9 HERF base with ER308L filler, GTA composite weld, heat B83aw. Ref [24]. precharged then tested"
 },
 {
  "doi": "SAND2012-7321",
  "first_author": "San Marchi",
  "year": 2012,
  "open_access": true,
  "uns_number": null,
  "heat_input_kJ_per_mm": null,
  "ni_equivalent": null,
  "pre_strain_pct": null,
  "charging_current_density_A_per_m2": null,
  "test_temperature_K": 295.0,
  "fracture_mode": "unknown",
  "derived_fields": [
   "relative_ratio"
  ],
  "extraction_pass": 1,
  "human_verified": false,
  "composition_wt_pct": {},
  "record_id": "SAND-2202-T431-A5-EL",
  "alloy_grade": "21-6-9 base / ER308L filler weld",
  "product_form": "weld",
  "weld_process": "GTAW",
  "filler_metal": "ER308L",
  "zone": "whole joint",
  "delta_ferrite_pct": null,
  "hydrogen_exposure": "gaseous precharge",
  "h2_pressure_MPa": 0.1,
  "hydrogen_content_wt_ppm": 72.0,
  "charging_time_h": 240.0,
  "strain_rate_per_s": 0.00033,
  "test_type": "tensile",
  "property_name": "elongation",
  "property_reference": 14.0,
  "property_h2": 12.0,
  "relative_ratio": 0.857,
  "reference_environment": "air",
  "notes": "SAND2012-7321 chapter 2202 Table 4.3.1. 21-6-9 HERF base with ER308L filler, GTA composite weld, heat B83aw. Ref [24]. precharged then tested"
 },
 {
  "doi": "SAND2012-7321",
  "first_author": "San Marchi",
  "year": 2012,
  "open_access": true,
  "uns_number": null,
  "heat_input_kJ_per_mm": null,
  "ni_equivalent": null,
  "pre_strain_pct": null,
  "charging_current_density_A_per_m2": null,
  "test_temperature_K": 295.0,
  "fracture_mode": "unknown",
  "derived_fields": [
   "relative_ratio"
  ],
  "extraction_pass": 1,
  "human_verified": false,
  "composition_wt_pct": {},
  "record_id": "SAND-2202-T431-A6-RA",
  "alloy_grade": "21-6-9 base / ER308L filler weld",
  "product_form": "weld",
  "weld_process": "GTAW",
  "filler_metal": "ER308L",
  "zone": "whole joint",
  "delta_ferrite_pct": null,
  "hydrogen_exposure": "gaseous precharge",
  "h2_pressure_MPa": 172.0,
  "hydrogen_content_wt_ppm": 72.0,
  "charging_time_h": 240.0,
  "strain_rate_per_s": 0.00033,
  "test_type": "tensile",
  "property_name": "reduction of area",
  "property_reference": 54.0,
  "property_h2": 44.0,
  "relative_ratio": 0.815,
  "reference_environment": "air",
  "notes": "SAND2012-7321 chapter 2202 Table 4.3.1. 21-6-9 HERF base with ER308L filler, GTA composite weld, heat B83aw. Ref [24]. precharged then tested"
 },
 {
  "doi": "SAND2012-7321",
  "first_author": "San Marchi",
  "year": 2012,
  "open_access": true,
  "uns_number": null,
  "heat_input_kJ_per_mm": null,
  "ni_equivalent": null,
  "pre_strain_pct": null,
  "charging_current_density_A_per_m2": null,
  "test_temperature_K": 295.0,
  "fracture_mode": "unknown",
  "derived_fields": [
   "relative_ratio"
  ],
  "extraction_pass": 1,
  "human_verified": false,
  "composition_wt_pct": {},
  "record_id": "SAND-2202-T431-A6-EL",
  "alloy_grade": "21-6-9 base / ER308L filler weld",
  "product_form": "weld",
  "weld_process": "GTAW",
  "filler_metal": "ER308L",
  "zone": "whole joint",
  "delta_ferrite_pct": null,
  "hydrogen_exposure": "gaseous precharge",
  "h2_pressure_MPa": 172.0,
  "hydrogen_content_wt_ppm": 72.0,
  "charging_time_h": 240.0,
  "strain_rate_per_s": 0.00033,
  "test_type": "tensile",
  "property_name": "elongation",
  "property_reference": 14.0,
  "property_h2": 10.0,
  "relative_ratio": 0.714,
  "reference_environment": "air",
  "notes": "SAND2012-7321 chapter 2202 Table 4.3.1. 21-6-9 HERF base with ER308L filler, GTA composite weld, heat B83aw. Ref [24]. precharged then tested"
 },
 {
  "doi": "SAND2012-7321",
  "first_author": "San Marchi",
  "year": 2012,
  "open_access": true,
  "uns_number": null,
  "heat_input_kJ_per_mm": null,
  "ni_equivalent": null,
  "pre_strain_pct": null,
  "charging_current_density_A_per_m2": null,
  "test_temperature_K": 295.0,
  "fracture_mode": "unknown",
  "derived_fields": [
   "relative_ratio"
  ],
  "extraction_pass": 1,
  "human_verified": false,
  "composition_wt_pct": {},
  "record_id": "SAND-2202-T431-B1-RA",
  "alloy_grade": "21-6-9 base / 21-6-9 filler weld",
  "product_form": "weld",
  "weld_process": "GTAW",
  "filler_metal": "21-6-9",
  "zone": "whole joint",
  "delta_ferrite_pct": null,
  "hydrogen_exposure": "gaseous in-situ",
  "h2_pressure_MPa": 69.0,
  "hydrogen_content_wt_ppm": null,
  "charging_time_h": null,
  "strain_rate_per_s": 0.00033,
  "test_type": "tensile",
  "property_name": "reduction of area",
  "property_reference": 60.0,
  "property_h2": 75.0,
  "relative_ratio": 1.25,
  "reference_environment": "air",
  "notes": "SAND2012-7321 chapter 2202 Table 4.3.1. 21-6-9 HERF base with 21-6-9 filler, GTA composite weld, heat B83bw. Ref [24]. external hydrogen only"
 },
 {
  "doi": "SAND2012-7321",
  "first_author": "San Marchi",
  "year": 2012,
  "open_access": true,
  "uns_number": null,
  "heat_input_kJ_per_mm": null,
  "ni_equivalent": null,
  "pre_strain_pct": null,
  "charging_current_density_A_per_m2": null,
  "test_temperature_K": 295.0,
  "fracture_mode": "unknown",
  "derived_fields": [
   "relative_ratio"
  ],
  "extraction_pass": 1,
  "human_verified": false,
  "composition_wt_pct": {},
  "record_id": "SAND-2202-T431-B1-EL",
  "alloy_grade": "21-6-9 base / 21-6-9 filler weld",
  "product_form": "weld",
  "weld_process": "GTAW",
