Repository: mfaizansworkspace-ai/Hydrogen-Embrittlement-in-Austenetic-SS

# HE-Austenite

An open dataset of hydrogen embrittlement in austenitic stainless steels tested in **hydrogen gas**, with weld data recorded separately from base metal.

Version 0.1 · 113 records · 9 sources, 1983–2024 · Data CC BY 4.0, code MIT

## Why this exists

Hydrogen infrastructure is welded, and the weld is the part of a joint least like the material a designer looks up. Most hydrogen embrittlement data covers base metal, and most recent weld studies charge specimens electrochemically, which cannot be converted to an equivalent gas pressure. This dataset keeps only gas exposure and records the weld zone for every row.

File: Hydrogen Embrittlement in Stainless Steels/data/records_raw.json (part 3 of 4)
[
  "filler_metal": "21-6-9",
  "zone": "whole joint",
  "delta_ferrite_pct": null,
  "hydrogen_exposure": "gaseous in-situ",
  "h2_pressure_MPa": 69.0,
  "hydrogen_content_wt_ppm": null,
  "charging_time_h": null,
  "strain_rate_per_s": 0.00033,
  "test_type": "tensile",
  "property_name": "elongation",
  "property_reference": 19.0,
  "property_h2": 22.0,
  "relative_ratio": 1.158,
  "reference_environment": "air",
  "notes": "SAND2012-7321 chapter 2202 Table 4.3.1. 21-6-9 HERF base with 21-6-9 filler, GTA composite weld, heat B83bw. Ref [24]. external hydrogen only"
 },
 {
  "doi": "SAND2012-7321",
  "first_author": "San Marchi",
  "year": 2012,
  "open_access": true,
  "uns_number": null,
  "heat_input_kJ_per_mm": null,
  "ni_equivalent": null,
  "pre_strain_pct": null,
  "charging_current_density_A_per_m2": null,
  "test_temperature_K": 295.0,
  "fracture_mode": "unknown",
  "derived_fields": [
   "relative_ratio"
  ],
  "extraction_pass": 1,
  "human_verified": false,
  "composition_wt_pct": {},
  "record_id": "SAND-2202-T431-B2-RA",
  "alloy_grade": "21-6-9 base / 21-6-9 filler weld",
  "product_form": "weld",
  "weld_process": "GTAW",
  "filler_metal": "21-6-9",
  "zone": "whole joint",
  "delta_ferrite_pct": null,
  "hydrogen_exposure": "gaseous in-situ",
  "h2_pressure_MPa": 172.0,
  "hydrogen_content_wt_ppm": null,
  "charging_time_h": null,
  "strain_rate_per_s": 0.00033,
  "test_type": "tensile",
  "property_name": "reduction of area",
  "property_reference": 60.0,
  "property_h2": 69.0,
  "relative_ratio": 1.15,
  "reference_environment": "air",
  "notes": "SAND2012-7321 chapter 2202 Table 4.3.1. 21-6-9 HERF base with 21-6-9 filler, GTA composite weld, heat B83bw. Ref [24]. external hydrogen only"
 },
 {
  "doi": "SAND2012-7321",
  "first_author": "San Marchi",
  "year": 2012,
  "open_access": true,
  "uns_number": null,
  "heat_input_kJ_per_mm": null,
  "ni_equivalent": null,
  "pre_strain_pct": null,
  "charging_current_density_A_per_m2": null,
  "test_temperature_K": 295.0,
  "fracture_mode": "unknown",
  "derived_fields": [
   "relative_ratio"
  ],
  "extraction_pass": 1,
  "human_verified": false,
  "composition_wt_pct": {},
  "record_id": "SAND-2202-T431-B2-EL",
  "alloy_grade": "21-6-9 base / 21-6-9 filler weld",
  "product_form": "weld",
  "weld_process": "GTAW",
  "filler_metal": "21-6-9",
  "zone": "whole joint",
  "delta_ferrite_pct": null,
  "hydrogen_exposure": "gaseous in-situ",
  "h2_pressure_MPa": 172.0,
  "hydrogen_content_wt_ppm": null,
  "charging_time_h": null,
  "strain_rate_per_s": 0.00033,
  "test_type": "tensile",
  "property_name": "elongation",
  "property_reference": 19.0,
  "property_h2": 20.0,
  "relative_ratio": 1.053,
  "reference_environment": "air",
  "notes": "SAND2012-7321 chapter 2202 Table 4.3.1. 21-6-9 HERF base with 21-6-9 filler, GTA composite weld, heat B83bw. Ref [24]. external hydrogen only"
 },
 {
  "doi": "SAND2012-7321",
  "first_author": "San Marchi",
  "year": 2012,
  "open_access": true,
  "uns_number": null,
  "heat_input_kJ_per_mm": null,
  "ni_equivalent": null,
  "pre_strain_pct": null,
  "charging_current_density_A_per_m2": null,
  "test_temperature_K": 295.0,
  "fracture_mode": "unknown",
  "derived_fields": [
   "relative_ratio"
  ],
  "extraction_pass": 1,
  "human_verified": false,
  "composition_wt_pct": {},
  "record_id": "SAND-2202-T431-B3-RA",
  "alloy_grade": "21-6-9 base / 21-6-9 filler weld",
  "product_form": "weld",
  "weld_process": "GTAW",
  "filler_metal": "21-6-9",
  "zone": "whole joint",
  "delta_ferrite_pct": null,
  "hydrogen_exposure": "gaseous precharge",
  "h2_pressure_MPa": 0.1,
  "hydrogen_content_wt_ppm": 45.0,
  "charging_time_h": 240.0,
  "strain_rate_per_s": 0.00033,
  "test_type": "tensile",
  "property_name": "reduction of area",
  "property_reference": 60.0,
  "property_h2": 56.0,
  "relative_ratio": 0.933,
  "reference_environment": "air",
  "notes": "SAND2012-7321 chapter 2202 Table 4.3.1. 21-6-9 HERF base with 21-6-9 filler, GTA composite weld, heat B83bw. Ref [24]. precharged then tested"
 },
 {
  "doi": "SAND2012-7321",
  "first_author": "San Marchi",
  "year": 2012,
  "open_access": true,
  "uns_number": null,
  "heat_input_kJ_per_mm": null,
  "ni_equivalent": null,
  "pre_strain_pct": null,
  "charging_current_density_A_per_m2": null,
  "test_temperature_K": 295.0,
  "fracture_mode": "unknown",
  "derived_fields": [
   "relative_ratio"
  ],
  "extraction_pass": 1,
  "human_verified": false,
  "composition_wt_pct": {},
  "record_id": "SAND-2202-T431-B3-EL",
  "alloy_grade": "21-6-9 base / 21-6-9 filler weld",
  "product_form": "weld",
  "weld_process": "GTAW",
  "filler_metal": "21-6-9",
  "zone": "whole joint",
  "delta_ferrite_pct": null,
  "hydrogen_exposure": "gaseous precharge",
  "h2_pressure_MPa": 0.1,
  "hydrogen_content_wt_ppm": 45.0,
  "charging_time_h": 240.0,
  "strain_rate_per_s": 0.00033,
  "test_type": "tensile",
  "property_name": "elongation",
  "property_reference": 19.0,
  "property_h2": 18.0,
  "relative_ratio": 0.947,
  "reference_environment": "air",
  "notes": "SAND2012-7321 chapter 2202 Table 4.3.1. 21-6-9 HERF base with 21-6-9 filler, GTA composite weld, heat B83bw. Ref [24]. precharged then tested"
 },
 {
  "doi": "SAND2012-7321",
  "first_author": "San Marchi",
  "year": 2012,
  "open_access": true,
  "uns_number": null,
  "heat_input_kJ_per_mm": null,
  "ni_equivalent": null,
  "pre_strain_pct": null,
  "charging_current_density_A_per_m2": null,
  "test_temperature_K": 295.0,
  "fracture_mode": "unknown",
  "derived_fields": [
   "relative_ratio"
  ],
  "extraction_pass": 1,
  "human_verified": false,
  "composition_wt_pct": {},
  "record_id": "SAND-2202-T431-B4-RA",
  "alloy_grade": "21-6-9 base / 21-6-9 filler weld",
  "product_form": "weld",
  "weld_process": "GTAW",
  "filler_metal": "21-6-9",
  "zone": "whole joint",
  "delta_ferrite_pct": null,
  "hydrogen_exposure": "gaseous precharge",
  "h2_pressure_MPa": 69.0,
  "hydrogen_content_wt_ppm": 45.0,
  "charging_time_h": 240.0,
  "strain_rate_per_s": 0.00033,
  "test_type": "tensile",
  "property_name": "reduction of area",
  "property_reference": 60.0,
  "property_h2": 50.0,
  "relative_ratio": 0.833,
  "reference_environment": "air",
  "notes": "SAND2012-7321 chapter 2202 Table 4.3.1. 21-6-9 HERF base with 21-6-9 filler, GTA composite weld, heat B83bw. Ref [24]. precharged then tested"
 },
 {
  "doi": "SAND2012-7321",
  "first_author": "San Marchi",
  "year": 2012,
  "open_access": true,
  "uns_number": null,
  "heat_input_kJ_per_mm": null,
  "ni_equivalent": null,
  "pre_strain_pct": null,
  "charging_current_density_A_per_m2": null,
  "test_temperature_K": 295.0,
  "fracture_mode": "unknown",
  "derived_fields": [
   "relative_ratio"
  ],
  "extraction_pass": 1,
  "human_verified": false,
  "composition_wt_pct": {},
  "record_id": "SAND-2202-T431-B5-RA",
  "alloy_grade": "21-6-9 base / 21-6-9 filler weld",
  "product_form": "weld",
  "weld_process": "GTAW",
  "filler_metal": "21-6-9",
  "zone": "whole joint",
  "delta_ferrite_pct": null,
  "hydrogen_exposure": "gaseous precharge",
  "h2_pressure_MPa": 0.1,
  "hydrogen_content_wt_ppm": 72.0,
  "charging_time_h": 240.0,
  "strain_rate_per_s": 0.00033,
  "test_type": "tensile",
  "property_name": "reduction of area",
  "property_reference": 60.0,
  "property_h2": 50.0,
  "relative_ratio": 0.833,
  "reference_environment": "air",
  "notes": "SAND2012-7321 chapter 2202 Table 4.3.1. 21-6-9 HERF base with 21-6-9 filler, GTA composite weld, heat B83bw. Ref [24]. precharged then tested"
 },
 {
  "doi": "SAND2012-7321",
  "first_author": "San Marchi",
  "year": 2012,
  "open_access": true,
  "uns_number": null,
  "heat_input_kJ_per_mm": null,
  "ni_equivalent": null,
  "pre_strain_pct": null,
  "charging_current_density_A_per_m2": null,
  "test_temperature_K": 295.0,
  "fracture_mode": "unknown",
  "derived_fields": [
   "relative_ratio"
  ],
  "extraction_pass": 1,
  "human_verified": false,
  "composition_wt_pct": {},
  "record_id": "SAND-2202-T431-B5-EL",
  "alloy_grade": "21-6-9 base / 21-6-9 filler weld",
  "product_form": "weld",
  "weld_process": "GTAW",
  "filler_metal": "21-6-9",
  "zone": "whole joint",
  "delta_ferrite_pct": null,
  "hydrogen_exposure": "gaseous precharge",
  "h2_pressure_MPa": 0.1,
  "hydrogen_content_wt_ppm": 72.0,
  "charging_time_h": 240.0,
  "strain_rate_per_s": 0.00033,
  "test_type": "tensile",
  "property_name": "elongation",
  "property_reference": 19.0,
  "property_h2": 16.0,
  "relative_ratio": 0.842,
  "reference_environment": "air",
  "notes": "SAND2012-7321 chapter 2202 Table 4.3.1. 21-6-9 HERF base with 21-6-9 filler, GTA composite weld, heat B83bw. Ref [24]. precharged then tested"
 },
 {
  "doi": "SAND2012-7321",
  "first_author": "San Marchi",
  "year": 2012,
  "open_access": true,
  "uns_number": null,
  "heat_input_kJ_per_mm": null,
  "ni_equivalent": null,
  "pre_strain_pct": null,
  "charging_current_density_A_per_m2": null,
  "test_temperature_K": 295.0,
  "fracture_mode": "unknown",
  "derived_fields": [
   "relative_ratio"
  ],
  "extraction_pass": 1,
  "human_verified": false,
  "composition_wt_pct": {},
  "record_id": "SAND-2202-T431-B6-RA",
  "alloy_grade": "21-6-9 base / 21-6-9 filler weld",
  "product_form": "weld",
  "weld_process": "GTAW",
  "filler_metal": "21-6-9",
  "zone": "whole joint",
  "delta_ferrite_pct": null,
  "hydrogen_exposure": "gaseous precharge",
  "h2_pressure_MPa": 172.0,
  "hydrogen_content_wt_ppm": 72.0,
  "charging_time_h": 240.0,
  "strain_rate_per_s": 0.00033,
  "test_type": "tensile",
  "property_name": "reduction of area",
  "property_reference": 60.0,
  "property_h2": 49.0,
  "relative_ratio": 0.817,
  "reference_environment": "air",
  "notes": "SAND2012-7321 chapter 2202 Table 4.3.1. 21-6-9 HERF base with 21-6-9 filler, GTA composite weld, heat B83bw. Ref [24]. precharged then tested"
 },
 {
  "doi": "SAND2012-7321",
  "first_author": "San Marchi",
  "year": 2012,
  "open_access": true,
  "uns_number": null,
  "heat_input_kJ_per_mm": null,
  "ni_equivalent": null,
  "pre_strain_pct": null,
  "charging_current_density_A_per_m2": null,
  "test_temperature_K": 295.0,
  "fracture_mode": "unknown",
  "derived_fields": [
   "relative_ratio"
  ],
  "extraction_pass": 1,
  "human_verified": false,
  "composition_wt_pct": {},
  "record_id": "SAND-2202-T431-B6-EL",
  "alloy_grade": "21-6-9 base / 21-6-9 filler weld",
  "product_form": "weld",
  "weld_process": "GTAW",
  "filler_metal": "21-6-9",
  "zone": "whole joint",
  "delta_ferrite_pct": null,
  "hydrogen_exposure": "gaseous precharge",
  "h2_pressure_MPa": 172.0,
  "hydrogen_content_wt_ppm": 72.0,
  "charging_time_h": 240.0,
  "strain_rate_per_s": 0.00033,
  "test_type": "tensile",
  "property_name": "elongation",
  "property_reference": 19.0,
  "property_h2": 17.0,
  "relative_ratio": 0.895,
  "reference_environment": "air",
  "notes": "SAND2012-7321 chapter 2202 Table 4.3.1. 21-6-9 HERF base with 21-6-9 filler, GTA composite weld, heat B83bw. Ref [24]. precharged then tested"
 },
 {
  "doi": "SAND2012-7321",
  "first_author": "San Marchi",
  "year": 2012,
  "open_access": true,
  "uns_number": null,
  "heat_input_kJ_per_mm": null,
  "ni_equivalent": null,
  "delta_ferrite_pct": null,
  "pre_strain_pct": null,
  "charging_current_density_A_per_m2": null,
  "test_temperature_K": 295.0,
  "fracture_mode": "unknown",
  "derived_fields": [
   "relative_ratio"
  ],
  "extraction_pass": 1,
  "human_verified": false,
  "composition_wt_pct": {},
  "filler_metal": null,
  "hydrogen_content_wt_ppm": null,
  "charging_time_h": null,
  "record_id": "SAND-2103-1",
  "alloy_grade": "316 (unspecified)",
  "product_form": "unknown",
  "weld_process": "none",
  "zone": "base metal",
  "hydrogen_exposure": "gaseous in-situ",
  "h2_pressure_MPa": 69.0,
  "strain_rate_per_s": null,
  "test_type": "tensile",
  "property_name": "reduction of area",
  "property_reference": 78.0,
  "property_h2": 77.0,
  "relative_ratio": 0.987,
  "reference_environment": "helium",
  "notes": "SAND2012-7321 chapter 2103 Table 3.1.1.1. Ref [1,27]."
 },
 {
  "doi": "SAND2012-7321",
  "first_author": "San Marchi",
  "year": 2012,
  "open_access": true,
  "uns_number": null,
  "heat_input_kJ_per_mm": null,
  "ni_equivalent": null,
  "delta_ferrite_pct": null,
  "pre_strain_pct": null,
  "charging_current_density_A_per_m2": null,
  "test_temperature_K": 295.0,
  "fracture_mode": "unknown",
  "derived_fields": [
   "relative_ratio"
  ],
  "extraction_pass": 1,
  "human_verified": false,
  "composition_wt_pct": {},
  "filler_metal": null,
  "hydrogen_content_wt_ppm": null,
  "charging_time_h": null,
  "record_id": "SAND-2103-2",
  "alloy_grade": "316 heat W69",
  "product_form": "bar",
  "weld_process": "none",
  "zone": "base metal",
  "hydrogen_exposure": "gaseous in-situ",
  "h2_pressure_MPa": 69.0,
  "strain_rate_per_s": 0.00067,
  "test_type": "tensile",
  "property_name": "reduction of area",
  "property_reference": 72.0,
  "property_h2": 75.0,
  "relative_ratio": 1.042,
  "reference_environment": "helium",
  "notes": "SAND2012-7321 chapter 2103 Table 3.1.1.1. Cold drawn rod; no loss. Ref [26,28]."
 },
 {
  "doi": "SAND2012-7321",
  "first_author": "San Marchi",
  "year": 2012,
  "open_access": true,
  "uns_number": null,
  "heat_input_kJ_per_mm": null,
  "ni_equivalent": null,
  "delta_ferrite_pct": null,
  "pre_strain_pct": null,
  "charging_current_density_A_per_m2": null,
  "test_temperature_K": 295.0,
  "fracture_mode": "unknown",
  "derived_fields": [
   "relative_ratio"
  ],
  "extraction_pass": 1,
  "human_verified": false,
  "composition_wt_pct": {},
  "filler_metal": null,
  "hydrogen_content_wt_ppm": null,
  "charging_time_h": null,
  "record_id": "SAND-2103-3",
  "alloy_grade": "316 heat O76",
  "product_form": "plate",
  "weld_process": "none",
  "zone": "base metal",
  "hydrogen_exposure": "gaseous in-situ",
  "h2_pressure_MPa": 69.0,
  "strain_rate_per_s": 0.003,
  "test_type": "tensile",
  "property_name": "reduction of area",
  "property_reference": 78.0,
  "property_h2": 77.0,
  "relative_ratio": 0.987,
  "reference_environment": "air",
  "notes": "SAND2012-7321 chapter 2103 Table 3.1.1.1. Annealed plate. Ref [2]."
 },
 {
  "doi": "SAND2012-7321",
  "first_author": "San Marchi",
  "year": 2012,
  "open_access": true,
  "uns_number": null,
  "heat_input_kJ_per_mm": null,
  "ni_equivalent": null,
  "delta_ferrite_pct": null,
  "pre_strain_pct": null,
  "charging_current_density_A_per_m2": null,
  "test_temperature_K": 295.0,
  "fracture_mode": "unknown",
  "derived_fields": [
   "relative_ratio"
  ],
  "extraction_pass": 1,
  "human_verified": false,
  "composition_wt_pct": {},
  "filler_metal": null,
  "hydrogen_content_wt_ppm": null,
  "charging_time_h": null,
  "record_id": "SAND-2103-4",
  "alloy_grade": "316",
  "product_form": "sheet",
  "weld_process": "none",
  "zone": "base metal",
  "hydrogen_exposure": "gaseous in-situ",
  "h2_pressure_MPa": 70.0,
  "strain_rate_per_s": 0.0006,
  "test_type": "tensile",
  "property_name": "reduction of area",
  "property_reference": 70.0,
  "property_h2": 75.0,
  "relative_ratio": 1.071,
  "reference_environment": "helium",
  "notes": "SAND2012-7321 chapter 2103 Table 3.1.1.1. Annealed sheet; He reference. Ref [23]."
 },
 {
  "doi": "SAND2012-7321",
  "first_author": "San Marchi",
  "year": 2012,
  "open_access": true,
  "uns_number": null,
  "heat_input_kJ_per_mm": null,
  "ni_equivalent": null,
  "delta_ferrite_pct": null,
  "pre_strain_pct": null,
  "charging_current_density_A_per_m2": null,
  "test_temperature_K": 295.0,
  "fracture_mode": "unknown",
  "derived_fields": [
   "relative_ratio"
  ],
  "extraction_pass": 1,
  "human_verified": false,
  "composition_wt_pct": {},
  "filler_metal": null,
  "hydrogen_content_wt_ppm": 6.0,
  "charging_time_h": 170.0,
  "record_id": "SAND-2103-5",
  "alloy_grade": "316 heat R84",
  "product_form": "sheet",
  "weld_process": "none",
  "zone": "base metal",
  "hydrogen_exposure": "gaseous precharge",
  "h2_pressure_MPa": 0.5,
  "strain_rate_per_s": 0.0005,
  "test_type": "tensile",
  "property_name": "elongation",
  "property_reference": 63.0,
  "property_h2": 51.0,
  "relative_ratio": 0.81,
  "reference_environment": "argon",
  "notes": "SAND2012-7321 chapter 2103 Table 3.1.1.1. Sensitized thin sheet; precharged 0.5 MPa H2 873 K 170 h (~6 wppm), argon-exposed reference. Ref [14]."
 },
 {
  "doi": "SAND2012-7321",
  "first_author": "San Marchi",
  "year": 2012,
  "open_access": true,
  "uns_number": null,
  "heat_input_kJ_per_mm": null,
  "ni_equivalent": null,
  "delta_ferrite_pct": null,
  "pre_strain_pct": null,
  "charging_current_density_A_per_m2": null,
  "test_temperature_K": 295.0,
  "fracture_mode": "unknown",
  "derived_fields": [
   "relative_ratio"
  ],
  "extraction_pass": 1,
  "human_verified": false,
  "composition_wt_pct": {},
  "filler_metal": null,
  "hydrogen_content_wt_ppm": null,
  "charging_time_h": null,
  "record_id": "SAND-2103-W-EB",
  "alloy_grade": "316 EB weld",
  "product_form": "weld",
  "weld_process": "laser",
  "zone": "whole joint",
  "hydrogen_exposure": "gaseous in-situ",
  "h2_pressure_MPa": 70.0,
  "strain_rate_per_s": 0.0006,
  "test_type": "tensile",
  "property_name": "reduction of area",
  "property_reference": 70.0,
  "property_h2": 70.0,
  "relative_ratio": 1.0,
  "reference_environment": "helium",
  "notes": "SAND2012-7321 chapter 2103 Table 4.3.1 (full-penetration butt welds, sheet). Ref [23]. Electron beam weld; no measurable loss."
 },
 {
  "doi": "SAND2012-7321",
  "first_author": "San Marchi",
  "year": 2012,
  "open_access": true,
  "uns_number": null,
  "heat_input_kJ_per_mm": null,
  "ni_equivalent": null,
  "delta_ferrite_pct": null,
  "pre_strain_pct": null,
  "charging_current_density_A_per_m2": null,
  "test_temperature_K": 295.0,
  "fracture_mode": "unknown",
  "derived_fields": [
   "relative_ratio"
  ],
  "extraction_pass": 1,
  "human_verified": false,
  "composition_wt_pct": {},
  "filler_metal": null,
  "hydrogen_content_wt_ppm": null,
  "charging_time_h": null,
  "record_id": "SAND-2103-W-GTA",
  "alloy_grade": "316 GTA weld",
  "product_form": "weld",
  "weld_process": "GTAW",
  "zone": "whole joint",
  "hydrogen_exposure": "gaseous in-situ",
  "h2_pressure_MPa": 70.0,
  "strain_rate_per_s": 0.0006,
  "test_type": "tensile",
  "property_name": "reduction of area",
  "property_reference": 70.0,
  "property_h2": 70.0,
  "relative_ratio": 1.0,
  "reference_environment": "helium",
  "notes": "SAND2012-7321 chapter 2103 Table 4.3.1 (full-penetration butt welds, sheet). Ref [23]. GTA weld; no measurable loss."
 },
 {
  "doi": "SAND2012-7321",
  "first_author": "San Marchi",
  "year": 2012,
  "open_access": true,
  "uns_number": null,
  "heat_input_kJ_per_mm": null,
  "ni_equivalent": null,
  "delta_ferrite_pct": null,
  "pre_strain_pct": null,
  "charging_current_density_A_per_m2": null,
  "test_temperature_K": 295.0,
  "fracture_mode": "unknown",
  "derived_fields": [
   "relative_ratio"
  ],
  "extraction_pass": 1,
  "human_verified": false,
  "composition_wt_pct": {},
  "filler_metal": null,
  "hydrogen_content_wt_ppm": null,
  "charging_time_h": null,
  "record_id": "SAND-2103-WN-EB",
  "alloy_grade": "316 EB weld",
  "product_form": "weld",
  "weld_process": "laser",
  "zone": "whole joint",
  "hydrogen_exposure": "gaseous in-situ",
  "h2_pressure_MPa": 70.0,
  "strain_rate_per_s": 0.0083,
  "test_type": "tensile",
  "property_name": "reduction of area",
  "property_reference": 65.0,
  "property_h2": 60.0,
  "relative_ratio": 0.923,
  "reference_environment": "helium",
  "notes": "SAND2012-7321 chapter 2103 Table 4.3.2, notched (V-notch 60 deg, 0.6 mm deep, root radius 0.05 mm) butt welds. Ref [23]. Electron beam weld, notched."
 },
 {
  "doi": "SAND2012-7321",
  "first_author": "San Marchi",
  "year": 2012,
  "open_access": true,
  "uns_number": null,
  "heat_input_kJ_per_mm": null,
  "ni_equivalent": null,
  "delta_ferrite_pct": null,
  "pre_strain_pct": null,
  "charging_current_density_A_per_m2": null,
  "test_temperature_K": 295.0,
  "fracture_mode": "unknown",
  "derived_fields": [
   "relative_ratio"
  ],
  "extraction_pass": 1,
  "human_verified": false,
  "composition_wt_pct": {},
  "filler_metal": null,
  "hydrogen_content_wt_ppm": null,
  "charging_time_h": null,
  "record_id": "SAND-2103-WN-GTA",
  "alloy_grade": "316 GTA weld",
  "product_form": "weld",
  "weld_process": "GTAW",
  "zone": "whole joint",
  "hydrogen_exposure": "gaseous in-situ",
  "h2_pressure_MPa": 70.0,
  "strain_rate_per_s": 0.0083,
  "test_type": "tensile",
  "property_name": "reduction of area",
  "property_reference": 70.0,
  "property_h2": 65.0,
  "relative_ratio": 0.929,
  "reference_environment": "helium",
  "notes": "SAND2012-7321 chapter 2103 Table 4.3.2, notched (V-notch 60 deg, 0.6 mm deep, root radius 0.05 mm) butt welds. Ref [23]. GTA weld, notched."
 },
 {
  "doi": "SAND2012-7321",
  "first_author": "San Marchi",
  "year": 2012,
  "open_access": true,
  "uns_number": null,
  "heat_input_kJ_per_mm": null,
  "ni_equivalent": null,
  "delta_ferrite_pct": null,
  "pre_strain_pct": null,
  "charging_current_density_A_per_m2": null,
  "test_temperature_K": 295.0,
  "fracture_mode": "unknown",
  "derived_fields": [
   "relative_ratio"
  ],
  "extraction_pass": 1,
  "human_verified": false,
  "composition_wt_pct": {},
  "filler_metal": null,
  "hydrogen_content_wt_ppm": null,
  "charging_time_h": null,
  "record_id": "SAND-2104-W73",
  "alloy_grade": "321 heat W73",
  "product_form": "unknown",
  "weld_process": "none",
  "zone": "base metal",
  "hydrogen_exposure": "gaseous in-situ",
  "h2_pressure_MPa": 34.5,
  "strain_rate_per_s": 6.7e-05,
  "test_type": "tensile",
  "property_name": "reduction of area",
  "property_reference": 66.0,
  "property_h2": 60.0,
  "relative_ratio": 0.909,
  "reference_environment": "helium",
  "notes": "SAND2012-7321 chapter 2104 Table 3.1.1.1. Type 321. Ref [8]."
 },
 {
  "doi": "SAND2012-7321",
  "first_author": "San Marchi",
  "year": 2012,
  "open_access": true,
  "uns_number": null,
  "heat_input_kJ_per_mm": null,
  "ni_equivalent": null,
  "delta_ferrite_pct": null,
  "pre_strain_pct": null,
  "charging_current_density_A_per_m2": null,
  "test_temperature_K": 295.0,
  "fracture_mode": "unknown",
  "derived_fields": [
   "relative_ratio"
  ],
  "extraction_pass": 1,
  "human_verified": false,
  "composition_wt_pct": {},
  "filler_metal": null,
  "hydrogen_content_wt_ppm": null,
  "charging_time_h": null,
  "record_id": "SAND-2104-H73",
  "alloy_grade": "347 heat H73",
  "product_form": "unknown",
  "weld_process": "none",
  "zone": "base metal",
  "hydrogen_exposure": "gaseous in-situ",
  "h2_pressure_MPa": 34.5,
  "strain_rate_per_s": 0.00067,
  "test_type": "tensile",
  "property_name": "reduction of area",
  "property_reference": 70.0,
  "property_h2": 71.0,
  "relative_ratio": 1.014,
  "reference_environment": "helium",
  "notes": "SAND2012-7321 chapter 2104 Table 3.1.1.1. Type 347; no loss. Ref [7]."
 },
 {
  "doi": "SAND2012-7321",
  "first_author": "San Marchi",
  "year": 2012,
  "open_access": true,
  "uns_number": null,
  "heat_input_kJ_per_mm": null,
  "ni_equivalent": null,
  "delta_ferrite_pct": null,
  "pre_strain_pct": null,
  "charging_current_density_A_per_m2": null,
  "test_temperature_K": 295.0,
  "fracture_mode": "unknown",
  "derived_fields": [
   "relative_ratio"
  ],
  "extraction_pass": 1,
  "human_verified": false,
  "composition_wt_pct": {},
  "filler_metal": null,
  "hydrogen_content_wt_ppm": null,
  "charging_time_h": null,
  "record_id": "SAND-2104-L72",
  "alloy_grade": "347 heat L72",
  "product_form": "unknown",
  "weld_process": "none",
  "zone": "base metal",
  "hydrogen_exposure": "gaseous in-situ",
  "h2_pressure_MPa": 69.0,
  "strain_rate_per_s": null,
  "test_type": "tensile",
  "property_name": "reduction of area",
  "property_reference": 80.0,
  "property_h2": 37.0,
  "relative_ratio": 0.463,
  "reference_environment": "helium",
  "notes": "SAND2012-7321 chapter 2104 Table 3.1.1.1. Type 347, composition not reported; large loss, an outlier among stabilized grades. Ref [13,14]."
 },
 {
  "doi": "SAND2012-7321",
  "first_author": "San Marchi",
  "year": 2012,
  "open_access": true,
  "uns_number": null,
  "heat_input_kJ_per_mm": null,
  "ni_equivalent": null,
  "delta_ferrite_pct": null,
  "pre_strain_pct": null,
  "charging_current_density_A_per_m2": null,
  "test_temperature_K": 295.0,
  "fracture_mode": "unknown",
  "derived_fields": [
   "relative_ratio"
  ],
  "extraction_pass": 1,
  "human_verified": false,
  "composition_wt_pct": {},
  "filler_metal": null,
  "hydrogen_content_wt_ppm": 125.0,
  "charging_time_h": 240.0,
  "record_id": "SAND-1600-ANN",
  "alloy_grade": "2507 duplex heat S07",
  "product_form": "unknown",
  "weld_process": "none",
  "zone": "base metal",
  "hydrogen_exposure": "gaseous precharge",
  "h2_pressure_MPa": 138.0,
  "strain_rate_per_s": 0.0012,
  "test_type": "tensile",
  "property_name": "reduction of area",
  "property_reference": 85.0,
  "property_h2": 46.0,
  "relative_ratio": 0.541,
  "reference_environment": "uncharged",
  "notes": "SAND2012-7321 chapter 1600 Table 3.1.1.1. Duplex 2507; precharged 138 MPa H2, 573 K, 240 h to saturation (125 wppm), tested in air. Ref [6]. Annealed."
 },
 {
  "doi": "SAND2012-7321",
  "first_author": "San Marchi",
  "year": 2012,
  "open_access": true,
  "uns_number": null,
  "heat_input_kJ_per_mm": null,
  "ni_equivalent": null,
  "delta_ferrite_pct": null,
  "pre_strain_pct": null,
  "charging_current_density_A_per_m2": null,
  "test_temperature_K": 295.0,
  "fracture_mode": "unknown",
  "derived_fields": [
   "relative_ratio"
  ],
  "extraction_pass": 1,
  "human_verified": false,
  "composition_wt_pct": {},
  "filler_metal": null,
  "hydrogen_content_wt_ppm": 125.0,
  "charging_time_h": 240.0,
  "record_id": "SAND-1600-SH",
  "alloy_grade": "2507 duplex heat S07",
  "product_form": "unknown",
  "weld_process": "none",
  "zone": "base metal",
  "hydrogen_exposure": "gaseous precharge",
  "h2_pressure_MPa": 138.0,
  "strain_rate_per_s": 0.0012,
  "test_type": "tensile",
  "property_name": "reduction of area",
  "property_reference": 80.0,
  "property_h2": 25.0,
  "relative_ratio": 0.312,
  "reference_environment": "uncharged",
  "notes": "SAND2012-7321 chapter 1600 Table 3.1.1.1. Duplex 2507; precharged 138 MPa H2, 573 K, 240 h to saturation (125 wppm), tested in air. Ref [6]. Strain-hardened."
 },
 {
  "doi": "SAND2012-7321",
  "first_author": "San Marchi",
  "year": 2012,
  "open_access": true,
  "uns_number": null,
  "heat_input_kJ_per_mm": null,
  "ni_equivalent": null,
  "delta_ferrite_pct": null,
  "pre_strain_pct": null,
  "charging_current_density_A_per_m2": null,
  "test_temperature_K": 295.0,
  "fracture_mode": "unknown",
  "derived_fields": [
   "relative_ratio"
  ],
  "extraction_pass": 1,
  "human_verified": false,
  "composition_wt_pct": {},
  "filler_metal": null,
  "hydrogen_content_wt_ppm": null,
  "charging_time_h": null,
  "record_id": "SAND-2201-1",
  "alloy_grade": "22-13-5 heat C83",
  "product_form": "bar",
  "weld_process": "none",
  "zone": "base metal",
  "hydrogen_exposure": "gaseous in-situ",
  "h2_pressure_MPa": 69.0,
  "strain_rate_per_s": null,
  "test_type": "tensile",
  "property_name": "reduction of area",
  "property_reference": 74.0,
  "property_h2": 73.0,
  "relative_ratio": 0.986,
  "reference_environment": "helium",
  "notes": "SAND2012-7321 chapter 2201 Table 3.1.1.1 (22-13-5). As-received bar; no loss. Ref [6,9,18]."
 },
 {
  "doi": "SAND2012-7321",
  "first_author": "San Marchi",
  "year": 2012,
  "open_access": true,
  "uns_number": null,
  "heat_input_kJ_per_mm": null,
  "ni_equivalent": null,
  "delta_ferrite_pct": null,
  "pre_strain_pct": null,
  "charging_current_density_A_per_m2": null,
  "test_temperature_K": 295.0,
  "fracture_mode": "unknown",
  "derived_fields": [
   "relative_ratio"
  ],
  "extraction_pass": 1,
  "human_verified": false,
  "composition_wt_pct": {},
  "filler_metal": null,
  "hydrogen_content_wt_ppm": 50.0,
  "charging_time_h": 252.0,
  "record_id": "SAND-2201-2",
  "alloy_grade": "22-13-5 heat O76",
  "product_form": "plate",
  "weld_process": "none",
  "zone": "base metal",
  "hydrogen_exposure": "gaseous precharge",
  "h2_pressure_MPa": 69.0,
  "strain_rate_per_s": 0.003,
  "test_type": "tensile",
  "property_name": "reduction of area",
  "property_reference": 67.0,
  "property_h2": 68.0,
  "relative_ratio": 1.015,
  "reference_environment": "air",
  "notes": "SAND2012-7321 chapter 2201 Table 3.1.1.1 (22-13-5). Annealed plate, precharged 24 MPa 473 K 10.5 d (~50 wppm) then tested in 69 MPa H2; no loss."
 },
 {
  "doi": "SAND2012-7321",
  "first_author": "San Marchi",
  "year": 2012,
  "open_access": true,
  "uns_number": null,
  "heat_input_kJ_per_mm": null,
  "ni_equivalent": null,
  "delta_ferrite_pct": null,
  "pre_strain_pct": null,
  "charging_current_density_A_per_m2": null,
  "test_temperature_K": 295.0,
  "fracture_mode": "unknown",
  "derived_fields": [
   "relative_ratio"
  ],
  "extraction_pass": 1,
  "human_verified": false,
  "composition_wt_pct": {},
  "filler_metal": null,
  "hydrogen_content_wt_ppm": null,
  "charging_time_h": null,
  "record_id": "SAND-2201-3",
  "alloy_grade": "22-13-5 heat O75",
  "product_form": "bar",
  "weld_process": "none",
  "zone": "base metal",
  "hydrogen_exposure": "gaseous in-situ",
  "h2_pressure_MPa": 69.0,
  "strain_rate_per_s": 0.0003,
  "test_type": "tensile",
  "property_name": "reduction of area",
  "property_reference": 66.0,
  "property_h2": 67.0,
  "relative_ratio": 1.015,
  "reference_environment": "air",
  "notes": "SAND2012-7321 chapter 2201 Table 3.1.1.1 (22-13-5). Warm-worked bar; no loss. Ref [17]."
 },
 {
  "doi": "SAND2012-7321",
  "first_author": "San Marchi",
  "year": 2012,
  "open_access": true,
  "uns_number": null,
  "heat_input_kJ_per_mm": null,
  "ni_equivalent": null,
  "delta_ferrite_pct": null,
  "pre_strain_pct": null,
  "charging_current_density_A_per_m2": null,
  "test_temperature_K": 295.0,
  "fracture_mode": "unknown",
  "derived_fields": [
   "relative_ratio"
  ],
  "extraction_pass": 1,
  "human_verified": false,
  "composition_wt_pct": {},
  "filler_metal": null,
  "hydrogen_content_wt_ppm": null,
  "charging_time_h": null,
  "record_id": "SAND-2201-4",
  "alloy_grade": "22-13-5 heat O75 HERF",
  "product_form": "bar",
  "weld_process": "none",
  "zone": "base metal",
  "hydrogen_exposure": "gaseous in-situ",
  "h2_pressure_MPa": 69.0,
  "strain_rate_per_s": 0.0003,
  "test_type": "tensile",
  "property_name": "reduction of area",
  "property_reference": 20.0,
  "property_h2": 29.5,
  "relative_ratio": 1.475,
  "reference_environment": "air",
  "notes": "SAND2012-7321 chapter 2201 Table 3.1.1.1 (22-13-5). HERF; low ductility in both environments. Ref [17]."
 },
 {
  "uns_number": null,
  "heat_input_kJ_per_mm": null,
  "ni_equivalent": null,
  "delta_ferrite_pct": null,
  "pre_strain_pct": null,
  "charging_current_density_A_per_m2": null,
  "fracture_mode": "unknown",
  "derived_fields": [
   "relative_ratio"
  ],
  "extraction_pass": 1,
  "human_verified": false,
  "composition_wt_pct": {},
  "filler_metal": null,
  "hydrogen_content_wt_ppm": null,
  "charging_time_h": null,
  "test_type": "tensile",
  "product_form": "bar",
  "weld_process": "none",
  "zone": "base metal",
  "strain_rate_per_s": null,
  "relative_ratio": 0.759,
  "open_access": false,
  "record_id": "MICHLER09-S7",
  "doi": "10.1016/j.ijhydene.2009.02.015",
  "first_author": "Michler",
  "year": 2009,
  "alloy_grade": "SUS 316L",
  "hydrogen_exposure": "gaseous in-situ",
  "h2_pressure_MPa": 1.0,
  "test_temperature_K": 323.0,
  "property_name": "reduction of area",
  "property_reference": 83.0,
  "property_h2": 63.0,
  "reference_environment": "helium",
  "notes": "Michler et al. 2009 Table 2. Tested in 1 MPa H2 vs 1 MPa He at 50 C. Steel 7, drawn bar; duplex string-like alpha'/gamma after straining. bar, longitudinal orientation."
 },
 {
  "uns_number": null,
  "heat_input_kJ_per_mm": null,
  "ni_equivalent": null,
  "delta_ferrite_pct": null,
  "pre_strain_pct": null,
  "charging_current_density_A_per_m2": null,
  "fracture_mode": "unknown",
  "derived_fields": [
   "relative_ratio"
  ],
  "extraction_pass": 1,
  "human_verified": false,
  "composition_wt_pct": {},
  "filler_metal": null,
  "hydrogen_content_wt_ppm": null,
  "charging_time_h": null,
  "test_type": "tensile",
  "product_form": "plate",
  "weld_process": "none",
  "zone": "base metal",
  "strain_rate_per_s": null,
  "relative_ratio": 0.537,
  "open_access": false,
  "record_id": "MICHLER09-S8",
  "doi": "10.1016/j.ijhydene.2009.02.015",
  "first_author": "Michler",
  "year": 2009,
  "alloy_grade": "SUS 316L",
  "hydrogen_exposure": "gaseous in-situ",
  "h2_pressure_MPa": 1.0,
  "test_temperature_K": 323.0,
  "property_name": "reduction of area",
  "property_reference": 80.0,
  "property_h2": 43.0,
  "reference_environment": "helium",
  "notes": "Michler et al. 2009 Table 2. Tested in 1 MPa H2 vs 1 MPa He at 50 C. Steel 8, rolled plate; layered alpha'-gamma from Ni macro-segregation 9.5-13 wt%. plate, transverse orientation."
 },
 {
  "uns_number": null,
  "heat_input_kJ_per_mm": null,
  "ni_equivalent": null,
  "delta_ferrite_pct": null,
  "pre_strain_pct": null,
  "charging_current_density_A_per_m2": null,
  "fracture_mode": "unknown",
  "derived_fields": [
   "relative_ratio"
  ],
  "extraction_pass": 1,
  "human_verified": false,
  "composition_wt_pct": {},
  "filler_metal": null,
  "hydrogen_content_wt_ppm": null,
  "charging_time_h": null,
  "test_type": "tensile",
  "product_form": "bar",
  "weld_process": "none",
  "zone": "base metal",
  "strain_rate_per_s": null,
  "relative_ratio": 1.024,
  "open_access": false,
  "record_id": "NAKA18-BM",
  "doi": "10.1299/transjsme.17-00437",
  "first_author": "Nakamura",
  "year": 2018,
  "alloy_grade": "SUS316 (hi-Ni)",
  "hydrogen_exposure": "gaseous in-situ",
  "h2_pressure_MPa": 106.0,
  "test_temperature_K": 228.0,
  "property_name": "reduction of area",
  "property_reference": 83.0,
  "property_h2": 85.0,
  "reference_environment": "nitrogen",
  "notes": "Nakamura et al., Trans. JSME 84(857) 2018, DOI 10.1299/transjsme.17-00437. SSRT at -45 C in 106 MPa H2 gas, reference 0.1 MPa nitrogen. TIG multipass welded round bar, gauge entirely weld metal (6 mm dia, 30 mm). base metal, no loss (RRA 1.02 as reported)"
 },
 {
  "uns_number": null,
  "heat_input_kJ_per_mm": null,
  "ni_equivalent": null,
  "delta_ferrite_pct": null,
  "pre_strain_pct": null,
  "charging_current_density_A_per_m2": null,
  "fracture_mode": "unknown",
  "derived_fields": [
   "relative_ratio"
  ],
  "extraction_pass": 1,
  "human_verified": false,
  "composition_wt_pct": {},
  "filler_metal": "317L",
  "hydrogen_content_wt_ppm": null,
  "charging_time_h": null,
  "test_type": "tensile",
  "product_form": "weld",
  "weld_process": "GTAW",
  "zone": "weld metal",
  "strain_rate_per_s": null,
  "relative_ratio": 0.552,
  "open_access": false,
  "record_id": "NAKA18-AW",
  "doi": "10.1299/transjsme.17-00437",
  "first_author": "Nakamura",
  "year": 2018,
  "alloy_grade": "317L weld metal",
  "hydrogen_exposure": "gaseous in-situ",
  "h2_pressure_MPa": 106.0,
  "test_temperature_K": 228.0,
  "property_name": "reduction of area",
  "property_reference": 58.0,
  "property_h2": 32.0,
  "reference_environment": "nitrogen",
  "notes": "Nakamura et al., Trans. JSME 84(857) 2018, DOI 10.1299/transjsme.17-00437. SSRT at -45 C in 106 MPa H2 gas, reference 0.1 MPa nitrogen. TIG multipass welded round bar, gauge entirely weld metal (6 mm dia, 30 mm). as-welded, columnar dendrites with delta-ferrite; RRA 0.55 as reported; lamellar weld fracture surface"
 },
 {
  "uns_number": null,
  "heat_input_kJ_per_mm": null,
  "ni_equivalent": null,
  "delta_ferrite_pct": null,
  "pre_strain_pct": null,
  "charging_current_density_A_per_m2": null,
  "fracture_mode": "unknown",
  "derived_fields": [
   "relative_ratio"
  ],
  "extraction_pass": 1,
  "human_verified": false,
  "composition_wt_pct": {},
  "filler_metal": "317L",
  "hydrogen_content_wt_ppm": null,
  "charging_time_h": null,
  "test_type": "tensile",
  "product_form": "weld",
  "weld_process": "GTAW",
  "zone": "weld metal",
  "strain_rate_per_s": null,
  "relative_ratio": 0.905,
  "open_access": false,
  "record_id": "NAKA18-ST",
  "doi": "10.1299/transjsme.17-00437",
  "first_author": "Nakamura",
  "year": 2018,
  "alloy_grade": "317L weld metal",
  "hydrogen_exposure": "gaseous in-situ",
  "h2_pressure_MPa": 106.0,
  "test_temperature_K": 228.0,
  "property_name": "reduction of area",
  "property_reference": 84.0,
  "property_h2": 76.0,
  "reference_environment": "nitrogen",
  "notes": "Nakamura et al., Trans. JSME 84(857) 2018, DOI 10.1299/transjsme.17-00437. SSRT at -45 C in 106 MPa H2 gas, reference 0.1 MPa nitrogen. TIG multipass welded round bar, gauge entirely weld metal (6 mm dia, 30 mm). post-weld solution treated, delta-ferrite removed; RRA 0.90 as reported"
 },
 {
  "uns_number": null,
  "heat_input_kJ_per_mm": null,
  "ni_equivalent": null,
  "delta_ferrite_pct": null,
  "pre_strain_pct": null,
  "charging_current_density_A_per_m2": null,
  "fracture_mode": "unknown",
  "derived_fields": [
   "relative_ratio"
  ],
  "extraction_pass": 1,
  "human_verified": false,
  "composition_wt_pct": {},
  "filler_metal": null,
  "hydrogen_content_wt_ppm": 57.0,
  "charging_time_h": null,
  "test_type": "tensile",
  "product_form": "weld",
  "weld_process": "GTAW",
  "zone": "weld metal",
  "strain_rate_per_s": null,
  "relative_ratio": 0.59,
  "open_access": false,
  "record_id": "YOUNES13-TIG-57",
  "doi": "IJHE 38 (2013) 4864-4876",
  "first_author": "Younes",
  "year": 2013,
  "alloy_grade": "304L TIG weld",
  "hydrogen_exposure": "gaseous precharge",
  "h2_pressure_MPa": null,
  "test_temperature_K": 295.0,
  "property_name": "reduction of area",
  "property_reference": null,
  "property_h2": null,
  "reference_environment": "uncharged",
  "notes": "Younes et al., Int. J. Hydrogen Energy 38 (2013) 4864. Table 4. 304L tube, thermally charged in hydrogen gas to the stated content; RA loss reported rather than absolute values, so relative_ratio = 1 - loss/100. 304L TIG weld, 57 wppm hydrogen, RA loss 41%."
 },
 {
  "uns_number": null,
  "heat_input_kJ_per_mm": null,
  "ni_equivalent": null,
  "delta_ferrite_pct": null,
  "pre_strain_pct": null,
  "charging_current_density_A_per_m2": null,
  "fracture_mode": "unknown",
  "derived_fields": [
   "relative_ratio"
  ],
  "extraction_pass": 1,
  "human_verified": false,
  "composition_wt_pct": {},
  "filler_metal": null,
  "hydrogen_content_wt_ppm": 110.0,
  "charging_time_h": null,
  "test_type": "tensile",
  "product_form": "weld",
  "weld_process": "GTAW",
  "zone": "weld metal",
  "strain_rate_per_s": null,
  "relative_ratio": 0.47,
  "open_access": false,
  "record_id": "YOUNES13-TIG-110",
  "doi": "IJHE 38 (2013) 4864-4876",
  "first_author": "Younes",
  "year": 2013,
  "alloy_grade": "304L TIG weld",
  "hydrogen_exposure": "gaseous precharge",
  "h2_pressure_MPa": null,
  "test_temperature_K": 295.0,
  "property_name": "reduction of area",
  "property_reference": null,
  "property_h2": null,
  "reference_environment": "uncharged",
  "notes": "Younes et al., Int. J. Hydrogen Energy 38 (2013) 4864. Table 4. 304L tube, thermally charged in hydrogen gas to the stated content; RA loss reported rather than absolute values, so relative_ratio = 1 - loss/100. 304L TIG weld, 110 wppm hydrogen, RA loss 53%."
 },
 {
  "uns_number": null,
  "heat_input_kJ_per_mm": null,
  "ni_equivalent": null,
  "delta_ferrite_pct": null,
  "pre_strain_pct": null,
  "charging_current_density_A_per_m2": null,
  "fracture_mode": "unknown",
  "derived_fields": [
   "relative_ratio"
  ],
  "extraction_pass": 1,
  "human_verified": false,
