Repository: mfaizansworkspace-ai/Hydrogen-Embrittlement-in-Austenetic-SS

# HE-Austenite

An open dataset of hydrogen embrittlement in austenitic stainless steels tested in **hydrogen gas**, with weld data recorded separately from base metal.

Version 0.1 · 113 records · 9 sources, 1983–2024 · Data CC BY 4.0, code MIT

## Why this exists

Hydrogen infrastructure is welded, and the weld is the part of a joint least like the material a designer looks up. Most hydrogen embrittlement data covers base metal, and most recent weld studies charge specimens electrochemically, which cannot be converted to an equivalent gas pressure. This dataset keeps only gas exposure and records the weld zone for every row.

File: Hydrogen Embrittlement in Stainless Steels/data/records_raw.json (part 4 of 4)
[
  "composition_wt_pct": {},
  "filler_metal": null,
  "hydrogen_content_wt_ppm": 160.0,
  "charging_time_h": null,
  "test_type": "tensile",
  "product_form": "weld",
  "weld_process": "GTAW",
  "zone": "weld metal",
  "strain_rate_per_s": null,
  "relative_ratio": 0.35,
  "open_access": false,
  "record_id": "YOUNES13-TIG-160",
  "doi": "IJHE 38 (2013) 4864-4876",
  "first_author": "Younes",
  "year": 2013,
  "alloy_grade": "304L TIG weld",
  "hydrogen_exposure": "gaseous precharge",
  "h2_pressure_MPa": null,
  "test_temperature_K": 295.0,
  "property_name": "reduction of area",
  "property_reference": null,
  "property_h2": null,
  "reference_environment": "uncharged",
  "notes": "Younes et al., Int. J. Hydrogen Energy 38 (2013) 4864. Table 4. 304L tube, thermally charged in hydrogen gas to the stated content; RA loss reported rather than absolute values, so relative_ratio = 1 - loss/100. 304L TIG weld, 160 wppm hydrogen, RA loss 65%."
 },
 {
  "uns_number": null,
  "heat_input_kJ_per_mm": null,
  "ni_equivalent": null,
  "delta_ferrite_pct": null,
  "pre_strain_pct": null,
  "charging_current_density_A_per_m2": null,
  "fracture_mode": "unknown",
  "derived_fields": [
   "relative_ratio"
  ],
  "extraction_pass": 1,
  "human_verified": false,
  "composition_wt_pct": {},
  "filler_metal": null,
  "hydrogen_content_wt_ppm": 57.0,
  "charging_time_h": null,
  "test_type": "tensile",
  "product_form": "weld",
  "weld_process": "laser",
  "zone": "weld metal",
  "strain_rate_per_s": null,
  "relative_ratio": 0.8,
  "open_access": false,
  "record_id": "YOUNES13-EB-57",
  "doi": "IJHE 38 (2013) 4864-4876",
  "first_author": "Younes",
  "year": 2013,
  "alloy_grade": "304L EB weld",
  "hydrogen_exposure": "gaseous precharge",
  "h2_pressure_MPa": null,
  "test_temperature_K": 295.0,
  "property_name": "reduction of area",
  "property_reference": null,
  "property_h2": null,
  "reference_environment": "uncharged",
  "notes": "Younes et al., Int. J. Hydrogen Energy 38 (2013) 4864. Table 4. 304L tube, thermally charged in hydrogen gas to the stated content; RA loss reported rather than absolute values, so relative_ratio = 1 - loss/100. 304L EB weld, 57 wppm hydrogen, RA loss 20%."
 },
 {
  "uns_number": null,
  "heat_input_kJ_per_mm": null,
  "ni_equivalent": null,
  "delta_ferrite_pct": null,
  "pre_strain_pct": null,
  "charging_current_density_A_per_m2": null,
  "fracture_mode": "unknown",
  "derived_fields": [
   "relative_ratio"
  ],
  "extraction_pass": 1,
  "human_verified": false,
  "composition_wt_pct": {},
  "filler_metal": null,
  "hydrogen_content_wt_ppm": 110.0,
  "charging_time_h": null,
  "test_type": "tensile",
  "product_form": "weld",
  "weld_process": "laser",
  "zone": "weld metal",
  "strain_rate_per_s": null,
  "relative_ratio": 0.61,
  "open_access": false,
  "record_id": "YOUNES13-EB-110",
  "doi": "IJHE 38 (2013) 4864-4876",
  "first_author": "Younes",
  "year": 2013,
  "alloy_grade": "304L EB weld",
  "hydrogen_exposure": "gaseous precharge",
  "h2_pressure_MPa": null,
  "test_temperature_K": 295.0,
  "property_name": "reduction of area",
  "property_reference": null,
  "property_h2": null,
  "reference_environment": "uncharged",
  "notes": "Younes et al., Int. J. Hydrogen Energy 38 (2013) 4864. Table 4. 304L tube, thermally charged in hydrogen gas to the stated content; RA loss reported rather than absolute values, so relative_ratio = 1 - loss/100. 304L EB weld, 110 wppm hydrogen, RA loss 39%."
 },
 {
  "uns_number": null,
  "heat_input_kJ_per_mm": null,
  "ni_equivalent": null,
  "delta_ferrite_pct": null,
  "pre_strain_pct": null,
  "charging_current_density_A_per_m2": null,
  "fracture_mode": "unknown",
  "derived_fields": [
   "relative_ratio"
  ],
  "extraction_pass": 1,
  "human_verified": false,
  "composition_wt_pct": {},
  "filler_metal": null,
  "hydrogen_content_wt_ppm": 160.0,
  "charging_time_h": null,
  "test_type": "tensile",
  "product_form": "weld",
  "weld_process": "laser",
  "zone": "weld metal",
  "strain_rate_per_s": null,
  "relative_ratio": 0.49,
  "open_access": false,
  "record_id": "YOUNES13-EB-160",
  "doi": "IJHE 38 (2013) 4864-4876",
  "first_author": "Younes",
  "year": 2013,
  "alloy_grade": "304L EB weld",
  "hydrogen_exposure": "gaseous precharge",
  "h2_pressure_MPa": null,
  "test_temperature_K": 295.0,
  "property_name": "reduction of area",
  "property_reference": null,
  "property_h2": null,
  "reference_environment": "uncharged",
  "notes": "Younes et al., Int. J. Hydrogen Energy 38 (2013) 4864. Table 4. 304L tube, thermally charged in hydrogen gas to the stated content; RA loss reported rather than absolute values, so relative_ratio = 1 - loss/100. 304L EB weld, 160 wppm hydrogen, RA loss 51%."
 },
 {
  "uns_number": null,
  "heat_input_kJ_per_mm": null,
  "ni_equivalent": null,
  "delta_ferrite_pct": null,
  "pre_strain_pct": null,
  "charging_current_density_A_per_m2": null,
  "fracture_mode": "unknown",
  "derived_fields": [
   "relative_ratio"
  ],
  "extraction_pass": 1,
  "human_verified": false,
  "composition_wt_pct": {},
  "filler_metal": null,
  "hydrogen_content_wt_ppm": 57.0,
  "charging_time_h": null,
  "test_type": "tensile",
  "product_form": "tube",
  "weld_process": "none",
  "zone": "base metal",
  "strain_rate_per_s": null,
  "relative_ratio": 0.81,
  "open_access": false,
  "record_id": "YOUNES13-BASE-57",
  "doi": "IJHE 38 (2013) 4864-4876",
  "first_author": "Younes",
  "year": 2013,
  "alloy_grade": "304L base metal",
  "hydrogen_exposure": "gaseous precharge",
  "h2_pressure_MPa": null,
  "test_temperature_K": 295.0,
  "property_name": "reduction of area",
  "property_reference": null,
  "property_h2": null,
  "reference_environment": "uncharged",
  "notes": "Younes et al., Int. J. Hydrogen Energy 38 (2013) 4864. Table 4. 304L tube, thermally charged in hydrogen gas to the stated content; RA loss reported rather than absolute values, so relative_ratio = 1 - loss/100. 304L base metal, 57 wppm hydrogen, RA loss 19%."
 },
 {
  "uns_number": null,
  "heat_input_kJ_per_mm": null,
  "ni_equivalent": null,
  "delta_ferrite_pct": null,
  "pre_strain_pct": null,
  "charging_current_density_A_per_m2": null,
  "fracture_mode": "unknown",
  "derived_fields": [
   "relative_ratio"
  ],
  "extraction_pass": 1,
  "human_verified": false,
  "composition_wt_pct": {},
  "filler_metal": null,
  "hydrogen_content_wt_ppm": 110.0,
  "charging_time_h": null,
  "test_type": "tensile",
  "product_form": "tube",
  "weld_process": "none",
  "zone": "base metal",
  "strain_rate_per_s": null,
  "relative_ratio": 0.63,
  "open_access": false,
  "record_id": "YOUNES13-BASE-110",
  "doi": "IJHE 38 (2013) 4864-4876",
  "first_author": "Younes",
  "year": 2013,
  "alloy_grade": "304L base metal",
  "hydrogen_exposure": "gaseous precharge",
  "h2_pressure_MPa": null,
  "test_temperature_K": 295.0,
  "property_name": "reduction of area",
  "property_reference": null,
  "property_h2": null,
  "reference_environment": "uncharged",
  "notes": "Younes et al., Int. J. Hydrogen Energy 38 (2013) 4864. Table 4. 304L tube, thermally charged in hydrogen gas to the stated content; RA loss reported rather than absolute values, so relative_ratio = 1 - loss/100. 304L base metal, 110 wppm hydrogen, RA loss 37%."
 },
 {
  "uns_number": null,
  "heat_input_kJ_per_mm": null,
  "ni_equivalent": null,
  "delta_ferrite_pct": null,
  "pre_strain_pct": null,
  "charging_current_density_A_per_m2": null,
  "fracture_mode": "unknown",
  "derived_fields": [
   "relative_ratio"
  ],
  "extraction_pass": 1,
  "human_verified": false,
  "composition_wt_pct": {},
  "filler_metal": null,
  "hydrogen_content_wt_ppm": 160.0,
  "charging_time_h": null,
  "test_type": "tensile",
  "product_form": "tube",
  "weld_process": "none",
  "zone": "base metal",
  "strain_rate_per_s": null,
  "relative_ratio": 0.52,
  "open_access": false,
  "record_id": "YOUNES13-BASE-160",
  "doi": "IJHE 38 (2013) 4864-4876",
  "first_author": "Younes",
  "year": 2013,
  "alloy_grade": "304L base metal",
  "hydrogen_exposure": "gaseous precharge",
  "h2_pressure_MPa": null,
  "test_temperature_K": 295.0,
  "property_name": "reduction of area",
  "property_reference": null,
  "property_h2": null,
  "reference_environment": "uncharged",
  "notes": "Younes et al., Int. J. Hydrogen Energy 38 (2013) 4864. Table 4. 304L tube, thermally charged in hydrogen gas to the stated content; RA loss reported rather than absolute values, so relative_ratio = 1 - loss/100. 304L base metal, 160 wppm hydrogen, RA loss 48%."
 },
 {
  "uns_number": null,
  "heat_input_kJ_per_mm": null,
  "ni_equivalent": null,
  "delta_ferrite_pct": null,
  "pre_strain_pct": null,
  "charging_current_density_A_per_m2": null,
  "fracture_mode": "unknown",
  "derived_fields": [
   "relative_ratio"
  ],
  "extraction_pass": 1,
  "human_verified": false,
  "composition_wt_pct": {},
  "filler_metal": null,
  "hydrogen_content_wt_ppm": 350.0,
  "charging_time_h": 12.0,
  "test_type": "tensile",
  "product_form": "unknown",
  "weld_process": "none",
  "zone": "base metal",
  "strain_rate_per_s": null,
  "relative_ratio": 0.302,
  "open_access": false,
  "record_id": "IYER89-EL",
  "doi": "Can Metall Q 1989",
  "first_author": "Iyer",
  "year": 1989,
  "alloy_grade": "304",
  "hydrogen_exposure": "gaseous precharge",
  "h2_pressure_MPa": 0.1,
  "test_temperature_K": 300.0,
  "property_name": "elongation",
  "property_reference": 43.0,
  "property_h2": 13.0,
  "reference_environment": "uncharged",
  "notes": "Iyer, Canadian Metallurgical Quarterly 1989. Stable 304; charged by soaking at 1050 C in Ar-3%H2 slightly above atmospheric pressure for 12 h (350 wppm), water quenched, tested at 27 C. Reference = annealed, 5 wppm. Strengths converted from kg/mm2 at 9.807 MPa per kg/mm2."
 },
 {
  "uns_number": null,
  "heat_input_kJ_per_mm": null,
  "ni_equivalent": null,
  "delta_ferrite_pct": null,
  "pre_strain_pct": null,
  "charging_current_density_A_per_m2": null,
  "fracture_mode": "unknown",
  "derived_fields": [
   "relative_ratio"
  ],
  "extraction_pass": 1,
  "human_verified": false,
  "composition_wt_pct": {},
  "filler_metal": null,
  "hydrogen_content_wt_ppm": 350.0,
  "charging_time_h": 12.0,
  "test_type": "tensile",
  "product_form": "unknown",
  "weld_process": "none",
  "zone": "base metal",
  "strain_rate_per_s": null,
  "relative_ratio": 0.929,
  "open_access": false,
  "record_id": "IYER89-TS",
  "doi": "Can Metall Q 1989",
  "first_author": "Iyer",
  "year": 1989,
  "alloy_grade": "304",
  "hydrogen_exposure": "gaseous precharge",
  "h2_pressure_MPa": 0.1,
  "test_temperature_K": 300.0,
  "property_name": "tensile strength",
  "property_reference": 508.0,
  "property_h2": 472.0,
  "reference_environment": "uncharged",
  "notes": "Iyer, Canadian Metallurgical Quarterly 1989. Stable 304; charged by soaking at 1050 C in Ar-3%H2 slightly above atmospheric pressure for 12 h (350 wppm), water quenched, tested at 27 C. Reference = annealed, 5 wppm. Strengths converted from kg/mm2 at 9.807 MPa per kg/mm2."
 },
 {
  "uns_number": null,
  "heat_input_kJ_per_mm": null,
  "ni_equivalent": 28.5,
  "delta_ferrite_pct": null,
  "pre_strain_pct": null,
  "charging_current_density_A_per_m2": null,
  "fracture_mode": "unknown",
  "derived_fields": [
   "relative_ratio"
  ],
  "extraction_pass": 1,
  "human_verified": false,
  "composition_wt_pct": {},
  "filler_metal": null,
  "hydrogen_content_wt_ppm": 7.8,
  "charging_time_h": null,
  "test_type": "SSRT",
  "product_form": "tube",
  "weld_process": "none",
  "zone": "base metal",
  "strain_rate_per_s": null,
  "relative_ratio": 0.918,
  "open_access": false,
  "record_id": "FUKU24-316CW-RA",
  "doi": "10.1016/j.engfailanal.2024.108158",
  "first_author": "Fukunaga",
  "year": 2024,
  "alloy_grade": "316 cold worked (SUS316CW)",
  "hydrogen_exposure": "gaseous in-situ",
  "h2_pressure_MPa": 70.0,
  "test_temperature_K": 233.0,
  "property_name": "reduction of area",
  "property_reference": 85.0,
  "property_h2": 78.0,
  "reference_environment": "nitrogen",
  "notes": "Fukunaga, Engineering Failure Analysis 160 (2024) 108158. SSRT on piping removed from a hydrogen refuelling station after two years of service. 20-25% cold work, 7.8 wppm pre-contained hydrogen; 70 MPa H2 at -40 C vs nitrogen at -40 C. Nieq 28.5."
 },
 {
  "uns_number": null,
  "heat_input_kJ_per_mm": null,
  "ni_equivalent": 34.8,
  "delta_ferrite_pct": null,
  "pre_strain_pct": null,
  "charging_current_density_A_per_m2": null,
  "fracture_mode": "unknown",
  "derived_fields": [
   "relative_ratio"
  ],
  "extraction_pass": 1,
  "human_verified": false,
  "composition_wt_pct": {},
  "filler_metal": null,
  "hydrogen_content_wt_ppm": null,
  "charging_time_h": null,
  "test_type": "SSRT",
  "product_form": "tube",
  "weld_process": "none",
  "zone": "base metal",
  "strain_rate_per_s": null,
  "relative_ratio": 0.509,
  "open_access": false,
  "record_id": "FUKU24-A286-RA",
  "doi": "10.1016/j.engfailanal.2024.108158",
  "first_author": "Fukunaga",
  "year": 2024,
  "alloy_grade": "A286 (Fe-base superalloy)",
  "hydrogen_exposure": "gaseous in-situ",
  "h2_pressure_MPa": 70.0,
  "test_temperature_K": 423.0,
  "property_name": "reduction of area",
  "property_reference": 57.0,
  "property_h2": 29.0,
  "reference_environment": "air",
  "notes": "Fukunaga, Engineering Failure Analysis 160 (2024) 108158. SSRT on piping removed from a hydrogen refuelling station after two years of service. Precipitation-strengthened iron-base superalloy, not an austenitic stainless steel; 70 MPa H2 at 150 C vs air. RRA reported as 51%. Nieq 34.8."
 },
 {
  "uns_number": null,
  "heat_input_kJ_per_mm": null,
  "ni_equivalent": null,
  "delta_ferrite_pct": null,
  "pre_strain_pct": null,
  "charging_current_density_A_per_m2": null,
  "fracture_mode": "unknown",
  "derived_fields": [
   "relative_ratio"
  ],
  "extraction_pass": 1,
  "human_verified": false,
  "composition_wt_pct": {},
  "filler_metal": null,
  "hydrogen_content_wt_ppm": null,
  "charging_time_h": null,
  "test_type": "SSRT",
  "product_form": "tube",
  "weld_process": "none",
  "zone": "base metal",
  "strain_rate_per_s": null,
  "relative_ratio": 0.87,
  "open_access": false,
  "record_id": "FUKU24-A286-EL",
  "doi": "10.1016/j.engfailanal.2024.108158",
  "first_author": "Fukunaga",
  "year": 2024,
  "alloy_grade": "A286 (Fe-base superalloy)",
  "hydrogen_exposure": "gaseous in-situ",
  "h2_pressure_MPa": 70.0,
  "test_temperature_K": 423.0,
  "property_name": "elongation",
  "property_reference": 23.0,
  "property_h2": 20.0,
  "reference_environment": "air",
  "notes": "Fukunaga, Engineering Failure Analysis 160 (2024) 108158. SSRT on piping removed from a hydrogen refuelling station after two years of service. Elongation at break, 70 MPa H2 at 150 C vs air."
 },
 {
  "uns_number": null,
  "heat_input_kJ_per_mm": null,
  "ni_equivalent": null,
  "delta_ferrite_pct": null,
  "pre_strain_pct": null,
  "charging_current_density_A_per_m2": null,
  "fracture_mode": "unknown",
  "derived_fields": [
   "h2_pressure_MPa (midpoint of 78-115 MPa range)"
  ],
  "extraction_pass": 1,
  "human_verified": false,
  "composition_wt_pct": {},
  "filler_metal": null,
  "hydrogen_content_wt_ppm": null,
  "charging_time_h": null,
  "test_type": "SSRT",
  "product_form": "unknown",
  "weld_process": "none",
  "zone": "base metal",
  "strain_rate_per_s": null,
  "relative_ratio": 0.37,
  "open_access": false,
  "record_id": "MATSUOKA17-304-RA",
  "doi": "10.4028/www.scientific.net/SSP.258.259",
  "first_author": "Matsuoka",
  "year": 2017,
  "alloy_grade": "304",
  "hydrogen_exposure": "gaseous in-situ",
  "h2_pressure_MPa": 96.5,
  "test_temperature_K": 295.0,
  "property_name": "reduction of area",
  "property_reference": null,
  "property_h2": null,
  "reference_environment": "air",
  "notes": "Matsuoka et al., Solid State Phenomena 258 (2017) 259. SSRT per ASTM G142, 6 mm dia, 30 mm gauge, cross-head 0.002 mm/s, hydrogen gas 78-115 MPa (96.5 recorded as the midpoint), reference air at RT. RRA = 0.37 stated in the text; absolute RA values appear only in figures. Remaining RRA vs Nieq data is figure-only."
 }
]
