Repository: mfaizansworkspace-ai/Hydrogen-Embrittlement-in-Austenetic-SS

# HE-Austenite

An open dataset of hydrogen embrittlement in austenitic stainless steels tested in **hydrogen gas**, with weld metal recorded separately from base metal.

**Version 1.0** · 113 records · 9 sources, 1983–2024 · Data CC BY 4.0 · Code MIT

## Why this dataset exists

Hydrogen infrastructure is welded. Refuelling stations run at 70 MPa, storage vessels and tube trailers are welded assemblies, and repurposing existing pipe networks depends on how the joints behave rather than the plate.

A weld is a casting sitting inside a wrought product. Its structure is dendritic, its composition differs from the parent metal, and austenitic stainless weld metal deliberately retains a few percent of delta ferrite to avoid solidification cracking. Delta ferrite is body-centred cubic, in which hydrogen moves orders of magnitude faster than in austenite. The weld is therefore the part of a joint least like the material a designer looked up, and the part hydrogen reaches first.

Most published embrittlement data covers base metal, and most recent weld studies charge specimens electrochemically, which cannot be converted to an equivalent gas pressure without assumptions about charging efficiency. This dataset keeps only gaseous exposure and records the weld zone for every row.

## Headline results

| Zone | n | Median relative reduction of area |
|---|---|---|
| Base metal | 36 | 0.85 |
| Whole welded joint | 24 | 0.83 |
| Weld metal only | 14 | 0.49 |

# HE-Austenite

An open dataset of hydrogen embrittlement in austenitic stainless steels tested in **hydrogen gas**, with weld data recorded separately from base metal.

Version 0.1 · 113 records · 9 sources, 1983–2024 · Data CC BY 4.0, code MIT

## Why this exists

Hydrogen infrastructure is welded, and the weld is the part of a joint least like the material a designer looks up. Most hydrogen embrittlement data covers base metal, and most recent weld studies charge specimens electrochemically, which cannot be converted to an equivalent gas pressure. This dataset keeps only gas exposure and records the weld zone for every row.

## Headline numbers

| | n | Median relative reduction of area |
|---|---|---|
| Base metal | 36 | 0.85 |
| Whole welded joint | 24 | 0.83 |
| Weld metal only | 14 | 0.49 |

Within the 304 family: base metal 0.72, welds 0.49.

One TIG-welded bar tested three ways at −45 °C in 106 MPa hydrogen (Nakamura 2018): base metal 1.02, weld metal as-welded 0.55, the same weld after a solution treatment that dissolves the delta ferrite 0.90.

## What's here

```
data/     he_austenite_v0.1.csv     the dataset
          HE-Austenite_v0.1.xlsx    same rows plus summary, dictionary, sources, extraction log
          records_raw.json          raw extraction records with provenance notes
scripts/  schema.json               record schema
          normalise.py              derived values and validation
          build_outputs.py          cleaning, CSV export
          build_workbook.py         Excel workbook
          make_figures.py           figures
figures/  three figures used in the paper
paper/    the data descriptor
docs/     data dictionary and scope notes
```

## Scope

A record is included if the material is an austenitic stainless steel (or a related grade, flagged), hydrogen was introduced **as a gas** (in-situ high-pressure testing or thermal precharging in hydrogen gas), a reference measurement exists from the same study, and the value appears in a table rather than only in a figure. Electrochemically charged studies are excluded, and listed with their reason in the workbook's extraction log.

Coverage: 0.1 to 172 MPa hydrogen, 228 to 423 K.

## Reproducing

```bash
pip install -r requirements.txt
python scripts/normalise.py data/records_raw.json   # validate and recompute derived values
python scripts/build_outputs.py                     # clean and export the CSV
python scripts/make_figures.py                      # regenerate the figures
```

## Status and known gaps

- 24 of 113 records have been independently re-extracted and matched; the rest have passed automated checks only.
- Four relevant studies report their results only in figures and are not yet included. Hirata 2015, on delta ferrite against RRA in 45 MPa hydrogen gas, is the most important of them and is the first target for v0.2.
- Family medians for 321/347 (n=3) and duplex (n=2) are indicative only.

## Corrections

If a value disagrees with the source in front of you, open an issue with the `record_id`, the value here, the value you read, and the table it came from. Additions follow the same scope rule.

## Citation

See `CITATION.cff`. Once archived on Zenodo, cite the DOI.

## Sources

Caskey DP-1643 (1983) · San Marchi & Somerday SAND2012-7321 (2012) · Balch et al. PVP2015-45591 · Michler et al. IJHE 2009 · Nakamura et al. Trans. JSME 2018 · Younes et al. IJHE 2013 · Iyer Can. Metall. Q. 1989 · Fukunaga Eng. Fail. Anal. 2024 · Matsuoka et al.

File: Hydrogen Embrittlement in Stainless Steels/docs/data_dictionary.txt
# Data dictionary

One record is one reported test condition and one property.

| Column | Meaning |
|---|---|
| `record_id` | Unique id: source, table, row |
| `source_id` | Key into the source list |
| `source_short` | Author and year |
| `alloy` | Alloy designation, standardised |
| `heat` | Heat or cast id where reported |
| `material_family` | Grouping used for analysis |
| `product_form` | plate, bar, sheet, tube, weld |
| `is_weld` | Gauge section contains weld metal (yes/no) |
| `zone` | base metal / weld metal / HAZ / fusion line / whole joint |
| `weld_process` | GTAW, GMAW, PAW, laser |
| `filler_metal` | Filler wire designation |
| `ferrite_number` | Ferrite number of the weld metal, FN, where reported |
| `hydrogen_exposure` | gaseous in-situ or gaseous precharge |
| `h2_pressure_MPa` | Hydrogen gas pressure, MPa |
| `hydrogen_content_wppm` | Hydrogen content, wt ppm |
| `charging_time_h` | Precharging duration, hours |
| `test_temperature_K` | Test temperature, K |
| `test_temperature_C` | Test temperature, degrees C |
| `strain_rate_per_s` | Nominal strain rate, 1/s |
| `test_type` | tensile or SSRT |
| `property_name` | reduction of area, elongation, tensile strength, plastic strain to failure, notched tensile strength |
| `reference_environment` | air, helium, nitrogen, argon or uncharged |
| `property_reference` | Value in the reference environment, % or MPa |
| `property_h2` | Value in or after hydrogen, % or MPa |
| `relative_ratio` | property_h2 / property_reference; RRA when the property is reduction of area |
| `embrittlement_flag` | no measurable loss >= 0.95, moderate 0.80-0.95, significant < 0.80 |
| `ni_equivalent` | Nickel equivalent (Hirayama), wt %, computed where composition was reported |
| `derived` | Fields computed rather than reported by the source |
| `verified` | Independently re-extracted and matched (yes/no) |
| `notes` | Source table, test conditions and caveats |

## Sources

| ID | Citation | Access |
|---|---|---|
| S1 | Caskey GR Jr. Hydrogen Compatibility Handbook for Stainless Steels. DP-1643, Savannah River Laboratory, June 1983. | open |
| S2 | San Marchi C, Somerday BP (eds). Technical Reference on Hydrogen Compatibility of Materials. SAND2012-7321, Sandia National Laboratories, 2012. | open |
| S3 | Balch DK, San Marchi C, et al. Effect of hydrogen on tensile strength and ductility of multipass 304L/308L welds. PVP2015-45591, ASME, 2015. | paywalled |
| S4 | Michler T, Lee Y, Gangloff RP, Naumann J. Influence of macro segregation on hydrogen environment embrittlement of SUS 316L. Int J Hydrogen Energy 34(7) 2009: 3201-3209. | paywalled |
| S5 | Nakamura J, Okazaki S, Matsunaga H, Matsuoka S. SSRT and fatigue life properties of 317L weld metal in high-pressure hydrogen gas. Trans JSME 84(857) 2018 (Japanese). | open |
| S6 | Younes CM, Steele AM, Nicholson JA, Barnett CJ. Influence of hydrogen content on the tensile properties and fracture of austenitic stainless steel welds. Int J Hydrogen Energy 38 2013: 4864-4876. | paywalled |
| S7 | Iyer KJL. The influence of hydrogen on the mechanical properties and structure of a stable 304 stainless steel. Canadian Metallurgical Quarterly, 1989. | paywalled |
| S8 | Fukunaga A. Hydrogen embrittlement behaviors during SSRT tests in gaseous hydrogen for cold-worked type 316 and A286 used in hydrogen refueling stations. Eng Failure Analysis 160 (2024) 108158. | paywalled |
| S9 | Matsuoka S, Yamabe J, Matsunaga H. Hydrogen-induced ductility loss of austenitic stainless steels for SSRT in high-pressure hydrogen gas. Solid State Phenomena 258 (2017) 259-264. | paywalled |
